Repository: isLamek/PINN-of-LPBF-Fatigue-Life

# PINN of LPBF Fatigue Life

A Streamlit app that explains, and shows the evidence for, *Mathematical Modelling of
Fatigue Life of Laser Powder Bed Fusion Components* (Lamek S. Indongo, BSc Hons
Mechanical Engineering, UNAM). It was first built in response to a request for a
**physics-informed machine learning (PIML) comparison model**, and now walks a reader
through the whole method.

Every number and figure is read from the verified pipeline's result files in `data/`
at render time, not recomputed or approximated for display. Where a stage has not
been run, the app says so rather than showing a placeholder.

## Layout

A single-page app with a top bar, read left to right as a story:

| Page | What it shows |
|---|---|
| Overview | The question in plain words, the measured 21× scatter in life, the two-arm method, and one held-out cylinder (P017) followed from CT slice to predicted life |
| Phase 1 · Find the defects | nnU-Net v2 segmentation, an animated CT stack, 5-fold cross-validation (Dice 0.805) |
| Phase 2 · Measure them · where cracks start | The 1342-defect catalogue, the raw CT / overlay / extracted-region viewer, the peridynamic crack animation, and H2 on all 14 measured sections, animated, with the exact first bond marked |
| Phase 3 · Predict the life | The Paris integral animated for any held-out cylinder, every held-out prediction revealed one by one, the Monte Carlo distribution building up, the Bayesian band narrowing per inspection |
| Phase 4 · Test the prediction | The comparison ladder climbed rung by rung, the sign-constrained regression and the PINN, with their verifications |
| Conclusions | The four hypotheses scored from their result files, contributions, limits, next steps |

Every phase opens with the same five boxes: the question, how it is answered, the
check against a known answer, what was found, and what it means.

### Which arm produces the fatigue life

The defect catalogue feeds two independent arms and only one ends in a life. The
**geometry arm** takes the governing defect size into the Paris integral: that is the
life. The validated prediction (path A) uses literature constants for 316L
(C = 6.25e-10, m = 3.94), Murakami's Y = 0.65 and the network's own gauge-cropped
defect size, with the long-crack threshold removed, because at the literature value
of 5 MPa sqrt(m) most of these specimens would be predicted never to fail although
every one failed (the short-crack regime). Nothing is fitted to the fatigue lives; the
typical error is 1.36x on the 14 held-out cylinders, where the best fitted statistical
model in the ladder needs four free parameters to reach 1.43x. The **mechanics arm** is
peridynamics, which establishes the crack initiation site and path.

Peridynamic cycle counts are **not** fatigue lives and the app does not present them as
such. The coefficient behind them was calibrated on soda-lime glass (E = 72 GPa) and
applied to 316H (E = 195 GPa) — 50.7× measured directly — then transferred across a 12.5×
mesh change and an 8–65× crack-size change in a model whose effective Paris exponent under
geometric self-similarity is exactly 2 whatever β is set to. Redoing that calibration
correctly moved the prediction further from the record, not closer, which is what makes
the limit a property of the method rather than of the tuning.

## The two PIML arms (Phase 4)

1. **Hard physics** — `comparison_model`'s existing sign-constrained least-squares
   regression: `log10(Nf) = b0 + b_s*ln(ds) + b_a*ln(sqrt_area)` with `b_s, b_a <= 0`
   enforced as solver bounds, so a physically inconsistent fit is not representable.
2. **Soft physics (new)** — `src/piml_nn.py`: a small neural network trained with a
   hybrid loss, data MSE plus a PDE-residual term that penalises the network's

## Deploying (Streamlit Community Cloud, free)

1. Push this repo to GitHub (already done if you're reading this from the repo).
2. Go to [share.streamlit.io](https://share.streamlit.io), sign in with GitHub.
3. "New app" → pick this repo → branch `main` → main file `app.py` → Deploy.
4. Streamlit Cloud installs `requirements.txt` (including the CPU build of
   PyTorch) automatically. First deploy takes a few minutes; the PINN itself
   trains once per app restart (cached with `st.cache_resource`), not per click.
5. You get a public URL (`https://<name>.streamlit.app`) to share — free-tier
   apps are visible to anyone with the link, so treat it like a public preprint,
   not a private document.

## Data included in this repo

Small derived artefacts (catalogues, verification JSON, the crack-growth GIF)
plus a curated set of real CT and predicted-mask slices for two specimens
(P017, P059 — the z-range where each actually has predicted defects), ~55 MB
total, for the live raw/overlay/extracted-region viewer on the Phase 2 page.
The raw 127 GB ORNL HDF5 archive and the full 436 MB held-out CT/mask folder
stay in the private `Research files/` working tree.

File: data/comparison_model/comparison_results.json
{
 "generated": "2026-09-17T09:29:41",
 "n_specimens": 60,
 "n_runouts": 4,
 "n_failures": 56,
 "n_gauge": 41,
 "n_radius": 15,
 "n_measured": 14,
 "fracture_location": {
  "Gage, Surface": 41,
  "At Radius, Surface": 15
 },
 "ladder": [
  {
   "model": "A1  stress only (Basquin), gauge failures",
   "n": 41,
   "params": 2,
   "r2": 0.5774327585438723,
   "loo_rmse": 0.32334299648058346,
   "loo_factor": 2.1054406152107616
  },
  {
   "model": "A2  stress + bulk porosity, gauge failures",
   "n": 41,
   "params": 3,
   "r2": 0.8813060799046576,
   "loo_rmse": 0.1762602787684376,
   "loo_factor": 1.5005838870183905
  },
  {
   "model": "A3  stress only, all failures",
   "n": 56,
   "params": 2,
   "r2": 0.6300620625860425,
   "loo_rmse": 0.3042510102006319,
   "loo_factor": 2.0148884632007578
  },
  {
   "model": "B1  stress only",
   "n": 14,
   "params": 2,
   "r2": 0.7519757087579515,
   "loo_rmse": 0.3026039308772173,
   "loo_factor": 2.007261389643779
  },
  {
   "model": "B2  Murakami dK (no fitted defect term)",
   "n": 14,
   "params": 2,
   "r2": 0.8989582110163618,
   "loo_rmse": 0.18714371394365956,
   "loo_factor": 1.5386637207944844
  },
  {
   "model": "B3  stress + sqrt(area), constrained",
   "n": 14,
   "params": 3,
   "r2": 0.9322264585953279,
   "loo_rmse": 0.16664549059297853,
   "loo_factor": 1.467727699897915
  },
  {
   "model": "B4  stress + sqrt(area), unconstrained",
   "n": 14,
   "params": 3,
   "r2": 0.9322264585953279,
   "loo_rmse": 0.16664549059297853,
   "loo_factor": 1.467727699897915
  },
  {
   "model": "B5  stress + sqrt(area) + porosity",
   "n": 14,
   "params": 4,
   "r2": 0.9561425717500003,
   "loo_rmse": 0.15666230246681317,
   "loo_factor": 1.4343736632024755
  },
  {
   "model": "B6  stress + sqrt(area) + defect shape, constrained",
   "n": 14,
   "params": 4,
   "r2": 0.9360169654867302,
   "loo_rmse": 0.17976231281002555,
   "loo_factor": 1.5127331106008757
  },
  {
   "model": "C1  Physics-informed neural network (PINN)",
   "n": 14,
   "params": 113,
   "r2": 0.972335013282486,
   "loo_rmse": 0.19171251575094658,
   "loo_factor": 1.5549359901737123
  }
 ],
 "consistency": {
  "m_fitted": 4.348497597118932,
  "m_given": 3.94,
  "b_a_fitted": -0.5547467074518098,
  "b_a_theory": -0.42126564744615425
 },
 "failure_criterion": {
  "e1_s0": 0.02442731588540957,
  "collapse": [
   {
    "smax": 300.0,
    "limit": "flow stress",
    "limit_mpa": 563.0,
    "frac": 0.46714031971580816,
    "Ac_mm2": 9.46813975151985,
    "a_mm": 2.4551181180051227,
    "sqrt_area_um": 3077.034246075245,
    "Kmax": 17.12559792148712
   },
   {
    "smax": 300.0,
    "limit": "tensile strength",
    "limit_mpa": 642.0,
    "frac": 0.5327102803738317,
    "Ac_mm2": 10.797131330301818,
    "a_mm": 2.621767970229178,
    "sqrt_area_um": 3285.8988618491926,
    "Kmax": 17.697286203625954
   },
   {
    "smax": 450.0,
    "limit": "flow stress",
    "limit_mpa": 563.0,
    "frac": 0.20071047957371224,
    "Ac_mm2": 4.068060045329822,
    "a_mm": 1.6092878735749934,
    "sqrt_area_um": 2016.9432429619385,
    "Kmax": 20.797813342237443
   },
   {
    "smax": 450.0,
    "limit": "tensile strength",
    "limit_mpa": 642.0,
    "frac": 0.2990654205607477,
    "Ac_mm2": 6.061547413502777,
    "a_mm": 1.9644085457407885,
    "sqrt_area_um": 2462.0210018403127,
    "Kmax": 22.97823751134917
   }
  ],
  "kic": 200.0,
  "kmax_at_collapse": 22.97823751134917,
  "fracture_location": {
   "Gage, Surface": 41,
   "At Radius, Surface": 15
  }
 },
 "threshold_sweep": [
  {
   "dkth": 0.0,
   "n_finite": 14,
   "geometric_bias": 0.8845570435490927,
   "max_bias": 1.4735359996679733
  },
  {
   "dkth": 1.0,
   "n_finite": 14,
   "geometric_bias": 1.371610523653638,
   "max_bias": 2.7317124211368387
  },
  {
   "dkth": 2.0,
   "n_finite": 14,
   "geometric_bias": 2.3133705077403817,
   "max_bias": 6.00268751503268
  },
  {
   "dkth": 3.0,
   "n_finite": 14,
   "geometric_bias": 4.49100705732633,
   "max_bias": 19.476198062292188
  },
  {
   "dkth": 4.0,
   "n_finite": 14,
   "geometric_bias": 12.196738005174945,
   "max_bias": 704.5148206965011
  },
  {
   "dkth": 5.0,
   "n_finite": 13,
   "geometric_bias": 41.98923111530014,
   "max_bias": 200089.9068722235
  }
 ],
 "phase4": {
  "log10_N_pred": {
   "rmse": 1.0727320452111175,
   "bias": 1.0043152045779244,
   "factor": 11.823118575816249
  },
  "log10_N_pred_calibrated": {
   "rmse": 0.09226805240077725,
   "bias": 3.1720657846433045e-16,
   "factor": 1.2367105123060163
  },
  "log10_N_pathA": {
   "rmse": 0.13254779505754574,
   "bias": -0.030786974423767495,
   "factor": 1.356899851879399
  },
  "log10_N_pathB": {
   "rmse": 0.14709733679766926,
   "bias": 0.07143901790383524,
   "factor": 1.403128147186183
  },
  "n": 14
 },
 "points_A2": [
  {
   "specimen": "P002",
   "smax": 450,
   "measured": 15160,
   "predicted": 24431.39707869352
  },
  {
   "specimen": "P003",
   "smax": 300,
   "measured": 339429,
   "predicted": 342529.6150952497
  },
  {
   "specimen": "P006",
   "smax": 450,
   "measured": 72340,
   "predicted": 60438.24481323145
  },
  {
   "specimen": "P007",
   "smax": 300,
   "measured": 342510,
   "predicted": 347572.6099244508
  },
  {
   "specimen": "P009",
   "smax": 300,
   "measured": 282450,
   "predicted": 190058.56362638736
  },
  {
   "specimen": "P012",
   "smax": 300,
   "measured": 436876,
   "predicted": 343200.57539418206
  },
  {
   "specimen": "P014",
   "smax": 300,
   "measured": 699421,
   "predicted": 365888.23377526953
  },
  {
   "specimen": "P015",
   "smax": 450,
   "measured": 81400,
   "predicted": 56978.63477409619
  },
  {
   "specimen": "P016",
   "smax": 300,
   "measured": 360052,
   "predicted": 351956.746186021
  },
  {
   "specimen": "P017",
   "smax": 450,
   "measured": 18803,
   "predicted": 34498.9652268513
  },
  {
   "specimen": "P019",
   "smax": 300,
   "measured": 738588,
   "predicted": 600427.7058674336
  },
  {
   "specimen": "P020",
   "smax": 450,
   "measured": 159974,
   "predicted": 89867.16952985029
  },
  {
   "specimen": "P021",
   "smax": 300,
   "measured": 380219,
   "predicted": 724310.6341454972
  },
  {
   "specimen": "P022",
   "smax": 450,
   "measured": 167979,
   "predicted": 125818.04160550557
  },
  {
   "specimen": "P023",
   "smax": 300,
   "measured": 1094051,
   "predicted": 720022.755818266
  },
  {
   "specimen": "P026",
   "smax": 300,
   "measured": 119899,
   "predicted": 162513.5651541797
  },
  {
   "specimen": "P027",
   "smax": 450,
   "measured": 120955,
   "predicted": 92039.15318261832
  },
  {
   "specimen": "P028",
   "smax": 300,
   "measured": 726741,
   "predicted": 636798.4933917772
  },
  {
   "specimen": "P029",
   "smax": 450,
   "measured": 211183,
   "predicted": 112533.03333217221
  },
  {
   "specimen": "P032",
   "smax": 300,
   "measured": 873053,
   "predicted": 693426.7966031672
  },
  {
   "specimen": "P035",
   "smax": 450,
   "measured": 17194,
   "predicted": 25785.347752454367
  },
  {
   "specimen": "P036",
   "smax": 300,
   "measured": 461662,
   "predicted": 526458.5532186666
  },
  {
   "specimen": "P038",
   "smax": 300,
   "measured": 417291,
   "predicted": 616025.9171852261
  },
  {
   "specimen": "P039",
   "smax": 450,
   "measured": 58088,
   "predicted": 113217.5511725236
  },
  {
   "specimen": "P040",
   "smax": 300,
   "measured": 507374,
   "predicted": 503921.66101557756
  },
  {
   "specimen": "P042",
   "smax": 300,
   "measured": 156149,
   "predicted": 267874.9656945037
  },
  {
   "specimen": "P045",
   "smax": 300,
   "measured": 436285,
   "predicted": 582873.5849413304
  },
  {
   "specimen": "P046",
   "smax": 450,
   "measured": 90935,
   "predicted": 94024.95803580104
  },
  {
   "specimen": "P047",
   "smax": 300,
   "measured": 395479,
   "predicted": 594898.3116736616
  },
  {
   "specimen": "P048",
   "smax": 450,
   "measured": 124760,
   "predicted": 88637.01651243102
  },
  {
   "specimen": "P051",
   "smax": 450,
   "measured": 25996,
   "predicted": 25678.08222488882
  },
  {
   "specimen": "P053",
   "smax": 450,
   "measured": 90780,
   "predicted": 132319.52574883768
  },
  {
   "specimen": "P054",
   "smax": 300,
   "measured": 1082170,
   "predicted": 903506.4665439365
  },
  {
   "specimen": "P055",
   "smax": 450,
   "measured": 133014,
   "predicted": 157028.2740200346
  },
  {
   "specimen": "P056",
   "smax": 300,
   "measured": 640228,
   "predicted": 990018.8943944919
  },
  {
   "specimen": "P057",
   "smax": 450,
   "measured": 105940,
   "predicted": 163593.3518013068
  },
  {
   "specimen": "P059",
   "smax": 300,
   "measured": 269804,
   "predicted": 131123.9752191055
  },
  {
   "specimen": "P060",
   "smax": 450,
   "measured": 316498,
   "predicted": 117656.86562814873
  },
  {
   "specimen": "P062",
   "smax": 450,
   "measured": 138368,
   "predicted": 165674.90217426364
  },
  {
   "specimen": "P064",
   "smax": 450,
   "measured": 159139,
   "predicted": 183577.1857573583
  },
  {
   "specimen": "P066",
   "smax": 450,
   "measured": 129053,
   "predicted": 178877.94625556841
  }
 ],
 "points_B3": [
  {
   "specimen": "P007",
   "smax": 300,
   "measured": 342510,
   "predicted": 582155.3945586439
  },
  {
   "specimen": "P008",
   "smax": 450,
   "measured": 69573,
   "predicted": 82628.11222378149
  },
  {
   "specimen": "P016",
   "smax": 300,
   "measured": 360052,
   "predicted": 415101.3563715045
  },
  {
   "specimen": "P017",
   "smax": 450,
   "measured": 18803,
   "predicted": 27153.710104221085
  },
  {
   "specimen": "P023",
   "smax": 300,
   "measured": 1094051,
   "predicted": 1077434.149299445
  },
  {
   "specimen": "P027",
   "smax": 450,
   "measured": 120955,
   "predicted": 79743.86474851603
  },
  {
   "specimen": "P032",
   "smax": 300,
   "measured": 873053,
   "predicted": 489165.39148530184
  },
  {
   "specimen": "P037",
   "smax": 450,
   "measured": 106528,
   "predicted": 98249.28778262527
  },
  {
   "specimen": "P045",
   "smax": 300,
   "measured": 436285,
   "predicted": 844950.3358080089
  },
  {
   "specimen": "P046",
   "smax": 450,
   "measured": 90935,
   "predicted": 61018.29051071126
  },
  {
   "specimen": "P051",
   "smax": 450,
   "measured": 25996,
   "predicted": 37670.47140072126
  },
  {
   "specimen": "P056",
   "smax": 300,
   "measured": 640228,
   "predicted": 394615.3138164729
  },
  {
   "specimen": "P057",
   "smax": 450,
   "measured": 105940,
   "predicted": 123937.55770168224
  },
  {
   "specimen": "P059",
   "smax": 300,
   "measured": 269804,
   "predicted": 200982.91151412766
  }
 ]
}

File: data/comparison_model/defect_features.json
{
 "verification": [
  {
   "case": "disc r = 60 px, circularity",
   "expected": 1.0,
   "got": 0.9940120376011314,
   "tol": 0.03,
   "ok": true
  },
  {
   "case": "ellipse 90 x 30 px, aspect ratio",
   "expected": 3.0,
   "got": 3.0086266294631323,
   "tol": 0.05,
   "ok": true
  },
  {
   "case": "ellipse 90 x 30 px, circularity",
   "expected": 0.6631006813230546,
   "got": 0.6651784011949684,
   "tol": 0.03,
   "ok": true
  },
  {
   "case": "square over 18 rotations, circularity pi/4",
   "expected": 0.7853981633974483,
   "got": 0.7908669134258128,
   "tol": 0.03,
   "ok": true
  },
  {
   "case": "disc 100 px off axis, ligament (um)",
   "expected": 582.0,
   "got": 573.0999999999999,
   "tol": 17.8,
   "ok": true
  },
  {
   "case": "square 101 px, hull sqrt(area) (um)",
   "expected": 1797.8000000000002,
   "got": 1797.8000000000002,
   "tol": 17.8,
   "ok": true
  }
 ],
 "rows": [
  {
   "cylinder": "P007",
   "n_defects": 55,
   "sqrt_area_um": 344.69551781246014,
   "circularity": 0.9615664798184894,
   "aspect_ratio": 1.084014038638207,
   "L_surface_um": 818.9194896565373,
   "touches_surface": false,
   "nn_gap_um": 1135.4391044877748,
   "nn_sqrt_area_um": 260.3915513222347,
   "sqrt_area_eff_um": 344.69551781246014,
   "n_in_governing_cluster": 1,
   "min_L_top5_um": 0.0,
   "sqrt_area_matches_pathA": true
  },
  {
   "cylinder": "P008",
   "n_defects": 59,
   "sqrt_area_um": 385.4840593331973,
   "circularity": 0.8848591422978914,
   "aspect_ratio": 1.0841877584255395,
   "L_surface_um": 1378.8335290827906,
   "touches_surface": false,
   "nn_gap_um": 1115.0247351516468,
   "nn_sqrt_area_um": 288.1181702010479,
   "sqrt_area_eff_um": 385.4840593331973,
   "n_in_governing_cluster": 1,
   "min_L_top5_um": 0.0,
   "sqrt_area_matches_pathA": true
  },
  {
   "cylinder": "P016",
   "n_defects": 60,
   "sqrt_area_um": 430.52456375914255,
   "circularity": 0.5920110695128848,
   "aspect_ratio": 1.4917427592599184,
   "L_surface_um": 1640.3882845723874,
   "touches_surface": false,
   "nn_gap_um": 859.7504986913355,
   "nn_sqrt_area_um": 185.8374558586078,
   "sqrt_area_eff_um": 486.0084567165475,
   "n_in_governing_cluster": 2,
   "min_L_top5_um": 371.3503663618785,
   "sqrt_area_matches_pathA": true
  },
  {
   "cylinder": "P017",
   "n_defects": 158,
   "sqrt_area_um": 1017.2509228307439,
   "circularity": 0.36652431028593796,
   "aspect_ratio": 1.6638377025544056,
   "L_surface_um": 985.8539192736969,
   "touches_surface": false,
   "nn_gap_um": 17.8,
   "nn_sqrt_area_um": 193.35749274336385,
   "sqrt_area_eff_um": 2031.7356963936033,
   "n_in_governing_cluster": 5,
   "min_L_top5_um": 0.0,
   "sqrt_area_matches_pathA": true
  },
  {
   "cylinder": "P023",
   "n_defects": 16,
   "sqrt_area_um": 199.80450445372847,
   "circularity": 1.0,
   "aspect_ratio": 1.301255463798061,
   "L_surface_um": 1292.848018374289,
   "touches_surface": false,
   "nn_gap_um": 1835.816679301068,
   "nn_sqrt_area_um": 94.18874667389943,
   "sqrt_area_eff_um": 276.04351106302073,
   "n_in_governing_cluster": 2,
   "min_L_top5_um": 0.0,
   "sqrt_area_matches_pathA": true
  },
  {
   "cylinder": "P027",
   "n_defects": 22,
   "sqrt_area_um": 366.9564006799718,
   "circularity": 0.8356139146726875,
   "aspect_ratio": 1.8117566808126622,
   "L_surface_um": 95.62024438715525,
   "touches_surface": false,
   "nn_gap_um": 1425.4455163211255,
   "nn_sqrt_area_um": 240.79393680074256,
   "sqrt_area_eff_um": 366.9564006799718,
   "n_in_governing_cluster": 1,
   "min_L_top5_um": 95.62024438715525,
   "sqrt_area_matches_pathA": true
  },
  {
   "cylinder": "P032",
   "n_defects": 19,
   "sqrt_area_um": 349.26122029220477,
   "circularity": 0.7465596266261139,
   "aspect_ratio": 2.5095556646909194,
   "L_surface_um": 161.0248197578203,
   "touches_surface": false,
   "nn_gap_um": 611.7056808629457,
   "nn_sqrt_area_um": 176.21100987168765,
   "sqrt_area_eff_um": 349.26122029220477,
   "n_in_governing_cluster": 1,
   "min_L_top5_um": 161.0248197578203,
   "sqrt_area_matches_pathA": true
  },
  {
   "cylinder": "P037",
   "n_defects": 22,
   "sqrt_area_um": 324.8195191179249,
   "circularity": 0.8350293336162844,
   "aspect_ratio": 1.4707641987450915,
   "L_surface_um": 275.5513128730736,
   "touches_surface": false,
   "nn_gap_um": 2868.8270495099564,
   "nn_sqrt_area_um": 139.02244423113845,
   "sqrt_area_eff_um": 409.01286043350757,
   "n_in_governing_cluster": 2,
   "min_L_top5_um": 30.976099070288,
   "sqrt_area_matches_pathA": true
  },
  {
   "cylinder": "P045",
   "n_defects": 17,
   "sqrt_area_um": 267.0,
   "circularity": 0.9562545995950595,
   "aspect_ratio": 1.2725377455951885,
   "L_surface_um": 120.84262577624304,
   "touches_surface": false,
   "nn_gap_um": 1012.0986710790604,
   "nn_sqrt_area_um": 192.53643810977704,
   "sqrt_area_eff_um": 267.0,
   "n_in_governing_cluster": 1,
   "min_L_top5_um": 56.883992857535304,
   "sqrt_area_matches_pathA": true
  },
  {
   "cylinder": "P046",
   "n_defects": 29,
   "sqrt_area_um": 456.9437164465663,
   "circularity": 0.7583344663400928,
   "aspect_ratio": 1.0672648907053282,
   "L_surface_um": 558.1685237444256,
   "touches_surface": false,
   "nn_gap_um": 1030.0957042915966,
   "nn_sqrt_area_um": 109.72656925284778,
   "sqrt_area_eff_um": 456.9437164465663,
   "n_in_governing_cluster": 1,
   "min_L_top5_um": 0.0,
   "sqrt_area_matches_pathA": true
  },
  {
   "cylinder": "P051",
   "n_defects": 241,
   "sqrt_area_um": 749.081864685029,
   "circularity": 0.47242059047615786,
   "aspect_ratio": 1.3412198455084998,
   "L_surface_um": 0.0,
   "touches_surface": true,
   "nn_gap_um": 89.0,
   "nn_sqrt_area_um": 47.094373336949715,
   "sqrt_area_eff_um": 749.081864685029,
   "n_in_governing_cluster": 1,
   "min_L_top5_um": 0.0,
   "sqrt_area_matches_pathA": true
  },
  {
   "cylinder": "P056",
   "n_defects": 8,
   "sqrt_area_um": 415.9262434615061,
   "circularity": 0.5385731107373712,
   "aspect_ratio": 1.3643718775329798,
   "L_surface_um": 660.045652847037,
   "touches_surface": false,
   "nn_gap_um": 1807.8164729861269,
   "nn_sqrt_area_um": 155.176802390048,
   "sqrt_area_eff_um": 415.9262434615061,
   "n_in_governing_cluster": 1,
   "min_L_top5_um": 0.0,
   "sqrt_area_matches_pathA": true
  },
  {
   "cylinder": "P057",
   "n_defects": 16,
   "sqrt_area_um": 283.1263322264462,
   "circularity": 0.8281272945320651,
   "aspect_ratio": 1.7572801770034747,
   "L_surface_um": 0.0,
   "touches_surface": true,
   "nn_gap_um": 1098.5643176437145,
   "nn_sqrt_area_um": 43.600917421540565,
   "sqrt_area_eff_um": 283.1263322264462,
   "n_in_governing_cluster": 1,
   "min_L_top5_um": 0.0,
   "sqrt_area_matches_pathA": true
  },
  {
   "cylinder": "P059",
   "n_defects": 286,
   "sqrt_area_um": 691.9141854305344,
   "circularity": 0.4224474652089158,
   "aspect_ratio": 2.328410568024593,
   "L_surface_um": 20.731979171181138,
   "touches_surface": false,
   "nn_gap_um": 167.92486415060753,
   "nn_sqrt_area_um": 182.39572363408084,
   "sqrt_area_eff_um": 691.9141854305344,
   "n_in_governing_cluster": 1,
   "min_L_top5_um": 0.0,
   "sqrt_area_matches_pathA": true
  }
 ],
 "units": {
  "dxy_um": 17.8,
  "z_spacing_um": 400.0,
  "gauge_r_um": 2540.0,
  "min_vox": 4,
  "top_k": 25
 }
}

File: data/comparison_model/failure_criterion.json
{
 "e1_s0": 0.02442731588540957,
 "collapse": [
  {
   "smax": 300.0,
   "limit": "flow stress",
   "limit_mpa": 563.0,
   "frac": 0.46714031971580816,
   "Ac_mm2": 9.46813975151985,
   "a_mm": 2.4551181180051227,
   "sqrt_area_um": 3077.034246075245,
   "Kmax": 17.12559792148712
  },
  {
   "smax": 300.0,
   "limit": "tensile strength",
   "limit_mpa": 642.0,
   "frac": 0.5327102803738317,
   "Ac_mm2": 10.797131330301818,
   "a_mm": 2.621767970229178,
   "sqrt_area_um": 3285.8988618491926,
   "Kmax": 17.697286203625954
  },
  {
   "smax": 450.0,
   "limit": "flow stress",
   "limit_mpa": 563.0,
   "frac": 0.20071047957371224,
   "Ac_mm2": 4.068060045329822,
   "a_mm": 1.6092878735749934,
   "sqrt_area_um": 2016.9432429619385,
   "Kmax": 20.797813342237443
  },
  {
   "smax": 450.0,
   "limit": "tensile strength",
   "limit_mpa": 642.0,
   "frac": 0.2990654205607477,
   "Ac_mm2": 6.061547413502777,
   "a_mm": 1.9644085457407885,
   "sqrt_area_um": 2462.0210018403127,
   "Kmax": 22.97823751134917
  }
 ],
 "kic": 200.0,
 "kmax_at_collapse": 22.97823751134917,
 "fracture_location": {
  "Gage, Surface": 41,
  "At Radius, Surface": 15
 }
}

File: data/comparison_model/fatigue_record.json
[
 {
  "specimen": "P3",
  "gage_dia_mm": 5.072379999999999,
  "temp_C": 23.88888888888889,
  "freq_Hz": 30.0,
  "R": 0.1,
  "smax": 299.999970788,
  "salt": 134.9999868546,
  "smin": 29.999997078800003,
  "Nf": 339429,
  "fracture_location": "Gage, Surface",
  "hours": 3.1
 },
 {
  "specimen": "P5",
  "gage_dia_mm": 5.08762,
  "temp_C": 23.88888888888889,
  "freq_Hz": 30.0,
  "R": 0.1,
  "smax": 299.999970788,
  "salt": 134.9999868546,
  "smin": 29.999997078800003,
  "Nf": 392470,
  "fracture_location": "At Radius, Surface",
  "hours": 3.6
 },
 {
  "specimen": "P7",
  "gage_dia_mm": 5.09016,
  "temp_C": 23.88888888888889,
  "freq_Hz": 30.0,
  "R": 0.1,
  "smax": 299.999970788,
  "salt": 134.9999868546,
  "smin": 29.999997078800003,
  "Nf": 342510,
  "fracture_location": "Gage, Surface",
  "hours": 3.2
 },
 {
  "specimen": "P9",
  "gage_dia_mm": 5.08762,
  "temp_C": 23.88888888888889,
  "freq_Hz": 30.0,
  "R": 0.1,
  "smax": 299.999970788,
  "salt": 134.9999868546,
  "smin": 29.999997078800003,
  "Nf": 282450,
  "fracture_location": "Gage, Surface",
  "hours": 2.6
 },
 {
  "specimen": "P10",
  "gage_dia_mm": 5.077459999999999,
  "temp_C": 23.88888888888889,
  "freq_Hz": 30.0,
  "R": 0.1,
  "smax": 299.999970788,
  "salt": 134.9999868546,
  "smin": 29.999997078800003,
  "Nf": 170540,
  "fracture_location": "At Radius, Surface",
  "hours": 1.6
 },
 {
  "specimen": "P12",
  "gage_dia_mm": 5.08,
  "temp_C": 23.88888888888889,
  "freq_Hz": 30.0,
  "R": 0.1,
  "smax": 299.999970788,
  "salt": 134.9999868546,
  "smin": 29.999997078800003,
  "Nf": 436876,
  "fracture_location": "Gage, Surface",
  "hours": 4.0
 },
 {
  "specimen": "P14",
  "gage_dia_mm": 5.08508,
  "temp_C": 23.88888888888889,
  "freq_Hz": 30.0,
  "R": 0.1,
  "smax": 299.999970788,
  "salt": 134.9999868546,
  "smin": 29.999997078800003,
  "Nf": 699421,
  "fracture_location": "Gage, Surface",
  "hours": 6.5
 },
 {
  "specimen": "P16",
  "gage_dia_mm": 5.08,
  "temp_C": 23.88888888888889,
  "freq_Hz": 30.0,
  "R": 0.1,
  "smax": 299.999970788,
  "salt": 134.9999868546,
  "smin": 29.999997078800003,
  "Nf": 360052,
  "fracture_location": "Gage, Surface",
  "hours": 3.3
 },
 {
  "specimen": "P19",
  "gage_dia_mm": 5.08508,
  "temp_C": 23.88888888888889,
  "freq_Hz": 30.0,
  "R": 0.1,
  "smax": 299.999970788,
  "salt": 134.9999868546,
  "smin": 29.999997078800003,
  "Nf": 738588,
  "fracture_location": "Gage, Surface",
  "hours": 6.8
 },
 {
  "specimen": "P21",
  "gage_dia_mm": 5.08508,
  "temp_C": 23.88888888888889,
  "freq_Hz": 30.0,
  "R": 0.1,
  "smax": 299.999970788,
  "salt": 134.9999868546,
  "smin": 29.999997078800003,
  "Nf": 380219,
  "fracture_location": "Gage, Surface",
  "hours": 3.5
 },
 {
  "specimen": "P23",
  "gage_dia_mm": 5.077459999999999,
  "temp_C": 23.88888888888889,
  "freq_Hz": 30.0,
  "R": 0.1,
  "smax": 299.999970788,
  "salt": 134.9999868546,
  "smin": 29.999997078800003,
  "Nf": 1094051,
  "fracture_location": "Gage, Surface",
  "hours": 10.1
 },
 {
  "specimen": "P25",
  "gage_dia_mm": 5.08254,
  "temp_C": 23.88888888888889,
  "freq_Hz": 30.0,
  "R": 0.1,
  "smax": 299.999970788,
  "salt": 134.9999868546,
  "smin": 29.999997078800003,
  "Nf": 420016,
  "fracture_location": "At Radius, Surface",
  "hours": 3.9
 },
 {
  "specimen": "P26",
  "gage_dia_mm": 5.08254,
  "temp_C": 23.88888888888889,
  "freq_Hz": 30.0,
  "R": 0.1,
  "smax": 299.999970788,
  "salt": 134.9999868546,
  "smin": 29.999997078800003,
  "Nf": 119899,
  "fracture_location": "Gage, Surface",
  "hours": 1.1
 },
 {
  "specimen": "P28",
  "gage_dia_mm": 5.077459999999999,
  "temp_C": 23.88888888888889,
  "freq_Hz": 30.0,
  "R": 0.1,
  "smax": 299.999970788,
  "salt": 134.9999868546,
  "smin": 29.999997078800003,
  "Nf": 726741,
  "fracture_location": "Gage, Surface",
  "hours": 6.7
 },
 {
  "specimen": "P30",
  "gage_dia_mm": 5.08,
  "temp_C": 23.88888888888889,
  "freq_Hz": 30.0,
  "R": 0.1,
  "smax": 299.999970788,
  "salt": 134.9999868546,
  "smin": 29.999997078800003,
  "Nf": 666316,
  "fracture_location": "At Radius, Surface",
  "hours": 6.2
 },
 {
  "specimen": "P32",
  "gage_dia_mm": 5.077459999999999,
  "temp_C": 23.88888888888889,
  "freq_Hz": 30.0,
  "R": 0.1,
  "smax": 299.999970788,
  "salt": 134.9999868546,
  "smin": 29.999997078800003,
  "Nf": 873053,
  "fracture_location": "Gage, Surface",
  "hours": 8.1
 },
 {
  "specimen": "P36",
  "gage_dia_mm": 5.077459999999999,
  "temp_C": 23.88888888888889,
  "freq_Hz": 30.0,
  "R": 0.1,
  "smax": 299.999970788,
  "salt": 134.9999868546,
  "smin": 29.999997078800003,
  "Nf": 461662,
  "fracture_location": "Gage, Surface",
  "hours": 7.1
 },
 {
  "specimen": "P38",
  "gage_dia_mm": 5.077459999999999,
  "temp_C": 23.88888888888889,
  "freq_Hz": 30.0,
  "R": 0.1,
  "smax": 299.999970788,
  "salt": 134.9999868546,
  "smin": 29.999997078800003,
  "Nf": 417291,
  "fracture_location": "Gage, Surface",
  "hours": 3.9
 },
 {
  "specimen": "P40",
  "gage_dia_mm": 5.06984,
  "temp_C": 23.88888888888889,
  "freq_Hz": 30.0,
  "R": 0.1,
  "smax": 299.999970788,
  "salt": 134.9999868546,
  "smin": 29.999997078800003,
  "Nf": 507374,
  "fracture_location": "Gage, Surface",
  "hours": 4.7
 },
 {
  "specimen": "P42",
  "gage_dia_mm": 5.07492,
  "temp_C": 23.88888888888889,
  "freq_Hz": 30.0,
  "R": 0.1,
  "smax": 299.999970788,
  "salt": 134.9999868546,
  "smin": 29.999997078800003,
  "Nf": 156149,
  "fracture_location": "Gage, Surface",
  "hours": 1.4
 },
 {
  "specimen": "P45",
  "gage_dia_mm": 5.06984,
  "temp_C": 23.88888888888889,
  "freq_Hz": 30.0,
  "R": 0.1,
  "smax": 299.999970788,
  "salt": 134.9999868546,
  "smin": 29.999997078800003,
  "Nf": 436285,
  "fracture_location": "Gage, Surface",
  "hours": 4.0
 },
 {
  "specimen": "P47",
  "gage_dia_mm": 5.072379999999999,
  "temp_C": 23.88888888888889,
  "freq_Hz": 30.0,
  "R": 0.1,
  "smax": 299.999970788,
  "salt": 134.9999868546,
  "smin": 29.999997078800003,
  "Nf": 395479,
  "fracture_location": "Gage, Surface",
  "hours": 3.7
 },
 {
  "specimen": "P52",
  "gage_dia_mm": 5.08,
  "temp_C": 23.88888888888889,
  "freq_Hz": 30.0,
  "R": 0.1,
  "smax": 299.999970788,
  "salt": 134.9999868546,
  "smin": 29.999997078800003,
  "Nf": 10005000,
  "fracture_location": "Removal",
  "hours": 92.6
 },
 {
  "specimen": "P54",
  "gage_dia_mm": 5.08,
  "temp_C": 23.88888888888889,
  "freq_Hz": 30.0,
  "R": 0.1,
  "smax": 299.999970788,
  "salt": 134.9999868546,
  "smin": 29.999997078800003,
  "Nf": 1082170,
  "fracture_location": "Gage, Surface",
  "hours": 10.0
 },
 {
  "specimen": "P56",
  "gage_dia_mm": 5.08762,
  "temp_C": 23.88888888888889,
  "freq_Hz": 30.0,
  "R": 0.1,
  "smax": 299.999970788,
  "salt": 134.9999868546,
  "smin": 29.999997078800003,
  "Nf": 640228,
  "fracture_location": "Gage, Surface",
  "hours": 5.9
 },
 {
  "specimen": "P58",
  "gage_dia_mm": 5.0927,
  "temp_C": 23.88888888888889,
  "freq_Hz": 30.0,
  "R": 0.1,
  "smax": 299.999970788,
  "salt": 134.9999868546,
  "smin": 29.999997078800003,
  "Nf": 1387860,
  "fracture_location": "At Radius, Surface",
  "hours": 12.9
 },
 {
  "specimen": "P59",
  "gage_dia_mm": 5.08762,
  "temp_C": 23.88888888888889,
  "freq_Hz": 30.0,
  "R": 0.1,
  "smax": 299.999970788,
  "salt": 134.9999868546,
  "smin": 29.999997078800003,
  "Nf": 269804,
  "fracture_location": "Gage, Surface",
  "hours": 2.5
 },
 {
  "specimen": "P61",
  "gage_dia_mm": 5.08762,
  "temp_C": 23.88888888888889,
  "freq_Hz": 30.0,
  "R": 0.1,
  "smax": 299.999970788,
  "salt": 134.9999868546,
  "smin": 29.999997078800003,
  "Nf": 10005000,
  "fracture_location": "Removal",
  "hours": 92.6
 },
 {
  "specimen": "P63",
  "gage_dia_mm": 5.08254,
  "temp_C": 23.88888888888889,
  "freq_Hz": 30.0,
  "R": 0.1,
  "smax": 299.999970788,
  "salt": 134.9999868546,
  "smin": 29.999997078800003,
  "Nf": 10005000,
  "fracture_location": "Removal",
  "hours": 92.6
 },
 {
  "specimen": "P65",
  "gage_dia_mm": 5.08254,
  "temp_C": 23.88888888888889,
  "freq_Hz": 30.0,
  "R": 0.1,
  "smax": 299.999970788,
  "salt": 134.9999868546,
  "smin": 29.999997078800003,
  "Nf": 10005000,
  "fracture_location": "Removal",
  "hours": 92.6
 },
 {
  "specimen": "P2",
  "gage_dia_mm": 5.08508,
  "temp_C": 23.88888888888889,
  "freq_Hz": 30.0,
  "R": 0.1,
  "smax": 450.00030092,
  "salt": 202.500135414,
  "smin": 45.000030091999996,
  "Nf": 15160,
  "fracture_location": "Gage, Surface",
  "hours": 0.2
 },
 {
  "specimen": "P4",
  "gage_dia_mm": 5.06476,
  "temp_C": 23.88888888888889,
  "freq_Hz": 30.0,
  "R": 0.1,
  "smax": 450.00030092,
  "salt": 202.500135414,
  "smin": 45.000030091999996,
  "Nf": 74110,
  "fracture_location": "At Radius, Surface",
  "hours": 0.7
 },
 {
  "specimen": "P6",
  "gage_dia_mm": 5.08254,
  "temp_C": 23.88888888888889,
  "freq_Hz": 30.0,
  "R": 0.1,
  "smax": 450.00030092,
  "salt": 202.500135414,
  "smin": 45.000030091999996,
  "Nf": 72340,
  "fracture_location": "Gage, Surface",
  "hours": 0.7
 },
 {
  "specimen": "P8",
  "gage_dia_mm": 5.06984,
  "temp_C": 23.88888888888889,
  "freq_Hz": 30.0,
  "R": 0.1,
  "smax": 450.00030092,
  "salt": 202.500135414,
  "smin": 45.000030091999996,
  "Nf": 69573,
  "fracture_location": "At Radius, Surface",
  "hours": 0.6
 },
 {
  "specimen": "P11",
  "gage_dia_mm": 5.06476,
  "temp_C": 23.88888888888889,
  "freq_Hz": 30.0,
  "R": 0.1,
  "smax": 450.00030092,
  "salt": 202.500135414,
  "smin": 45.000030091999996,
  "Nf": 80607,
  "fracture_location": "At Radius, Surface",
  "hours": 0.7
 },
 {
  "specimen": "P13",
  "gage_dia_mm": 5.09016,
  "temp_C": 23.88888888888889,
  "freq_Hz": 30.0,
  "R": 0.1,
  "smax": 450.00030092,
  "salt": 202.500135414,
  "smin": 45.000030091999996,
  "Nf": 124285,
  "fracture_location": "At Radius, Surface",
  "hours": 1.2
 },
 {
  "specimen": "P15",
  "gage_dia_mm": 5.0952399999999995,
  "temp_C": 23.88888888888889,
  "freq_Hz": 30.0,
  "R": 0.1,
  "smax": 450.00030092,
  "salt": 202.500135414,
  "smin": 45.000030091999996,
  "Nf": 81400,
  "fracture_location": "Gage, Surface",
  "hours": 0.8
 },
 {
  "specimen": "P17",
  "gage_dia_mm": 5.08762,
  "temp_C": 23.88888888888889,
  "freq_Hz": 30.0,
  "R": 0.1,
  "smax": 450.00030092,
  "salt": 202.500135414,
  "smin": 45.000030091999996,
  "Nf": 18803,
  "fracture_location": "Gage, Surface",
  "hours": 0.21
 },
 {
  "specimen": "P20",
  "gage_dia_mm": 5.08762,
  "temp_C": 23.88888888888889,
  "freq_Hz": 30.0,
  "R": 0.1,
  "smax": 450.00030092,
  "salt": 202.500135414,
  "smin": 45.000030091999996,
  "Nf": 159974,
  "fracture_location": "Gage, Surface",
  "hours": 1.5
 },
 {
  "specimen": "P22",
  "gage_dia_mm": 5.0927,
  "temp_C": 23.88888888888889,
  "freq_Hz": 30.0,
  "R": 0.1,
  "smax": 450.00030092,
  "salt": 202.500135414,
  "smin": 45.000030091999996,
  "Nf": 167979,
  "fracture_location": "Gage, Surface",
  "hours": 1.6
 },
 {
  "specimen": "P27",
  "gage_dia_mm": 5.10286,
  "temp_C": 23.88888888888889,
  "freq_Hz": 30.0,
  "R": 0.1,
  "smax": 450.00030092,
  "salt": 202.500135414,
  "smin": 45.000030091999996,
  "Nf": 120955,
  "fracture_location": "Gage, Surface",
  "hours": 1.1
 },
 {
  "specimen": "P29",
  "gage_dia_mm": 5.09016,
  "temp_C": 23.88888888888889,
  "freq_Hz": 30.0,
  "R": 0.1,
  "smax": 450.00030092,
  "salt": 202.500135414,
  "smin": 45.000030091999996,
  "Nf": 211183,
  "fracture_location": "Gage, Surface",
  "hours": 2.0
 },
 {
  "specimen": "P31",
  "gage_dia_mm": 5.0927,
  "temp_C": 23.88888888888889,
  "freq_Hz": 30.0,
  "R": 0.1,
  "smax": 450.00030092,
  "salt": 202.500135414,
  "smin": 45.000030091999996,
  "Nf": 24210,
  "fracture_location": "At Radius, Surface",
  "hours": 0.2
 },
 {
  "specimen": "P33",
  "gage_dia_mm": 5.09016,
  "temp_C": 23.88888888888889,
  "freq_Hz": 30.0,
  "R": 0.1,
  "smax": 450.00030092,
  "salt": 202.500135414,
  "smin": 45.000030091999996,
  "Nf": 45986,
  "fracture_location": "At Radius, Surface",
  "hours": 0.4
 },
 {
  "specimen": "P35",
  "gage_dia_mm": 5.0927,
  "temp_C": 23.88888888888889,
  "freq_Hz": 30.0,
  "R": 0.1,
  "smax": 450.00030092,
  "salt": 202.500135414,
  "smin": 45.000030091999996,
  "Nf": 17194,
  "fracture_location": "Gage, Surface",
  "hours": 0.2
 },
 {
  "specimen": "P37",
  "gage_dia_mm": 5.08762,
  "temp_C": 23.88888888888889,
  "freq_Hz": 30.0,
  "R": 0.1,
  "smax": 450.00030092,
  "salt": 202.500135414,
  "smin": 45.000030091999996,
  "Nf": 106528,
  "fracture_location": "At Radius, Surface",
  "hours": 1.0
 },
 {
  "specimen": "P39",
  "gage_dia_mm": 5.09016,
  "temp_C": 23.88888888888889,
  "freq_Hz": 30.0,
  "R": 0.1,
  "smax": 450.00030092,
  "salt": 202.500135414,
  "smin": 45.000030091999996,
  "Nf": 58088,
  "fracture_location": "Gage,Surface",
  "hours": 0.5
 },
 {
  "specimen": "P41",
  "gage_dia_mm": 5.08,
  "temp_C": 23.88888888888889,
  "freq_Hz": 30.0,
  "R": 0.1,
  "smax": 450.00030092,
  "salt": 202.500135414,
  "smin": 45.000030091999996,
  "Nf": 43046,
  "fracture_location": "At Radius, Surface",
  "hours": 0.4
 },
 {
  "specimen": "P44",
  "gage_dia_mm": 5.08254,
  "temp_C": 23.88888888888889,
  "freq_Hz": 30.0,
  "R": 0.1,
  "smax": 450.00030092,
  "salt": 202.500135414,
  "smin": 45.000030091999996,
  "Nf": 77038,
  "fracture_location": "At Radius, Surface",
  "hours": 0.7
 },
 {
  "specimen": "P46",
  "gage_dia_mm": 5.08508,
  "temp_C": 23.88888888888889,
  "freq_Hz": 30.0,
  "R": 0.1,
  "smax": 450.00030092,
  "salt": 202.500135414,
  "smin": 45.000030091999996,
  "Nf": 90935,
  "fracture_location": "Gage, Surface",
  "hours": 0.8
 },
 {
  "specimen": "P48",
  "gage_dia_mm": 5.088127999999999,
  "temp_C": 23.88888888888889,
  "freq_Hz": 30.0,
  "R": 0.1,
  "smax": 450.00030092,
  "salt": 202.500135414,
  "smin": 45.000030091999996,
  "Nf": 124760,
  "fracture_location": "Gage, Surface",
  "hours": 1.2
 },
 {
  "specimen": "P50",
  "gage_dia_mm": 5.09016,
  "temp_C": 23.88888888888889,
  "freq_Hz": 30.0,
  "R": 0.1,
  "smax": 450.00030092,
  "salt": 202.500135414,
  "smin": 45.000030091999996,
  "Nf": 51112,
  "fracture_location": "At Radius, Surface",
  "hours": 0.5
 },
 {
  "specimen": "P51",
  "gage_dia_mm": 5.077459999999999,
  "temp_C": 23.88888888888889,
  "freq_Hz": 30.0,
  "R": 0.1,
  "smax": 450.00030092,
  "salt": 202.500135414,
  "smin": 45.000030091999996,
  "Nf": 25996,
  "fracture_location": "Gage, Surface",
  "hours": 0.2
 },
 {
  "specimen": "P53",
  "gage_dia_mm": 5.08508,
  "temp_C": 23.88888888888889,
  "freq_Hz": 30.0,
  "R": 0.1,
  "smax": 450.00030092,
  "salt": 202.500135414,
  "smin": 45.000030091999996,
  "Nf": 90780,
  "fracture_location": "Gage, Surface",
  "hours": 0.8
 },
 {
  "specimen": "P55",
  "gage_dia_mm": 5.08254,
  "temp_C": 23.88888888888889,
  "freq_Hz": 30.0,
  "R": 0.1,
  "smax": 450.00030092,
  "salt": 202.500135414,
  "smin": 45.000030091999996,
  "Nf": 133014,
  "fracture_location": "Gage, Surface",
  "hours": 1.2
 },
 {
  "specimen": "P57",
  "gage_dia_mm": 5.08508,
  "temp_C": 23.88888888888889,
  "freq_Hz": 30.0,
  "R": 0.1,
  "smax": 450.00030092,
  "salt": 202.500135414,
  "smin": 45.000030091999996,
  "Nf": 105940,
  "fracture_location": "Gage, Surface",
  "hours": 1.0
 },
 {
  "specimen": "P60",
  "gage_dia_mm": 5.08254,
  "temp_C": 23.88888888888889,
  "freq_Hz": 30.0,
  "R": 0.1,
  "smax": 450.00030092,
  "salt": 202.500135414,
  "smin": 45.000030091999996,
  "Nf": 316498,
  "fracture_location": "Gage, Surface",
  "hours": 2.9
 },
 {
  "specimen": "P62",
  "gage_dia_mm": 5.08254,
  "temp_C": 23.88888888888889,
  "freq_Hz": 30.0,
  "R": 0.1,
  "smax": 450.00030092,
  "salt": 202.500135414,
  "smin": 45.000030091999996,
  "Nf": 138368,
  "fracture_location": "Gage, Surface",
  "hours": 1.3
 },
 {
  "specimen": "P64",
  "gage_dia_mm": 5.08,
  "temp_C": 23.88888888888889,
  "freq_Hz": 30.0,
  "R": 0.1,
  "smax": 450.00030092,
  "salt": 202.500135414,
  "smin": 45.000030091999996,
  "Nf": 159139,
  "fracture_location": "Gage, Surface",
  "hours": 1.5
 },
 {
  "specimen": "P66",
  "gage_dia_mm": 5.08,
  "temp_C": 23.88888888888889,
  "freq_Hz": 30.0,
  "R": 0.1,
  "smax": 450.00030092,
  "salt": 202.500135414,
  "smin": 45.000030091999996,
  "Nf": 129053,
  "fracture_location": "Gage, Surface",
  "hours": 1.2
 }
]

File: data/comparison_model/merged_dataset.json
[
 {
  "specimen": "P002",
  "smax": 450.00030092,
  "smin": 45.000030091999996,
  "salt": 202.500135414,
  "R": 0.1,
  "ds": 405.000270828,
  "Nf": 15160,
  "runout": false,
  "fracture_location": "Gage, Surface",
  "gauge_failure": true,
  "porosity_pct": 0.6533938907816471,
  "process_group": "A_keyhole",
  "split": "train",
  "sqrt_area_gauge_um": NaN,
  "n_defects_gauge": NaN,
  "flatness_median": NaN,
  "sqrt_area_section_um": NaN,
  "pd_delta_a_um": NaN,
  "pd_stiffness_final": NaN,
  "N_phys": NaN,
  "subthreshold": false
 },
 {
  "specimen": "P003",
  "smax": 299.999970788,
  "smin": 29.999997078800003,
  "salt": 134.9999868546,
  "R": 0.1,
  "ds": 269.9999737092,
  "Nf": 339429,
  "runout": false,
  "fracture_location": "Gage, Surface",
  "gauge_failure": true,
  "porosity_pct": 0.06961745695228323,
  "process_group": "B_spatter",
  "split": "train",
  "sqrt_area_gauge_um": NaN,
  "n_defects_gauge": NaN,
  "flatness_median": NaN,
  "sqrt_area_section_um": NaN,
  "pd_delta_a_um": NaN,
  "pd_stiffness_final": NaN,
  "N_phys": NaN,
  "subthreshold": false
 },
 {
  "specimen": "P004",
  "smax": 450.00030092,
  "smin": 45.000030091999996,
  "salt": 202.500135414,
  "R": 0.1,
  "ds": 405.000270828,
  "Nf": 74110,
  "runout": false,
  "fracture_location": "At Radius, Surface",
  "gauge_failure": false,
  "porosity_pct": 0.06342849141952052,
  "process_group": "B_spatter",
  "split": "train",
  "sqrt_area_gauge_um": NaN,
  "n_defects_gauge": NaN,
  "flatness_median": NaN,
  "sqrt_area_section_um": NaN,
  "pd_delta_a_um": NaN,
  "pd_stiffness_final": NaN,
  "N_phys": NaN,
  "subthreshold": false
 },
 {
  "specimen": "P005",
  "smax": 299.999970788,
  "smin": 29.999997078800003,
  "salt": 134.9999868546,
  "R": 0.1,
  "ds": 269.9999737092,
  "Nf": 392470,
  "runout": false,
  "fracture_location": "At Radius, Surface",
  "gauge_failure": false,
  "porosity_pct": 0.05735480565543917,
  "process_group": "B_spatter",
  "split": "train",
  "sqrt_area_gauge_um": NaN,
  "n_defects_gauge": NaN,
  "flatness_median": NaN,
  "sqrt_area_section_um": NaN,
  "pd_delta_a_um": NaN,
  "pd_stiffness_final": NaN,
  "N_phys": NaN,
  "subthreshold": false
 },
 {
  "specimen": "P006",
  "smax": 450.00030092,
  "smin": 45.000030091999996,
  "salt": 202.500135414,
  "R": 0.1,
  "ds": 405.000270828,
  "Nf": 72340,
  "runout": false,
  "fracture_location": "Gage, Surface",
  "gauge_failure": true,
  "porosity_pct": 0.05781328870866006,
  "process_group": "B_spatter",
  "split": "train",
  "sqrt_area_gauge_um": NaN,
  "n_defects_gauge": NaN,
  "flatness_median": NaN,
  "sqrt_area_section_um": NaN,
  "pd_delta_a_um": NaN,
  "pd_stiffness_final": NaN,
  "N_phys": NaN,
  "subthreshold": false
 },
 {
  "specimen": "P007",
  "smax": 299.999970788,
  "smin": 29.999997078800003,
  "salt": 134.9999868546,
  "R": 0.1,
  "ds": 269.9999737092,
  "Nf": 342510,
  "runout": false,
  "fracture_location": "Gage, Surface",
  "gauge_failure": true,
  "porosity_pct": 0.06723239510562082,
  "process_group": "B_spatter",
  "split": "test",
  "sqrt_area_gauge_um": 345.0,
  "n_defects_gauge": 55.0,
  "flatness_median": 0.305,
  "sqrt_area_section_um": 379.5,
  "pd_delta_a_um": 120.0,
  "pd_stiffness_final": 0.993,
  "N_phys_raw": 145262459.07877603,
  "N_phys": 10000000.0,
  "subthreshold": false
 },
 {
  "specimen": "P008",
  "smax": 450.00030092,
  "smin": 45.000030091999996,
  "salt": 202.500135414,
  "R": 0.1,
  "ds": 405.000270828,
  "Nf": 69573,
  "runout": false,
  "fracture_location": "At Radius, Surface",
  "gauge_failure": false,
  "porosity_pct": 0.06908577457619057,
  "process_group": "B_spatter",
  "split": "test",
  "sqrt_area_gauge_um": 385.0,
  "n_defects_gauge": 59.0,
  "flatness_median": 0.31,
  "sqrt_area_section_um": 415.7,
  "pd_delta_a_um": 120.0,
  "pd_stiffness_final": 0.9891,
  "N_phys_raw": 798968.6947449069,
  "N_phys": 798968.6947449069,
  "subthreshold": false
 },
 {
  "specimen": "P009",
  "smax": 299.999970788,
  "smin": 29.999997078800003,
  "salt": 134.9999868546,
  "R": 0.1,
  "ds": 269.9999737092,
  "Nf": 282450,
  "runout": false,
  "fracture_location": "Gage, Surface",
  "gauge_failure": true,
  "porosity_pct": 0.2665341871698734,
  "process_group": "B_spatter",
  "split": "train",
  "sqrt_area_gauge_um": NaN,
  "n_defects_gauge": NaN,
  "flatness_median": NaN,
  "sqrt_area_section_um": NaN,
  "pd_delta_a_um": NaN,
  "pd_stiffness_final": NaN,
  "N_phys": NaN,
  "subthreshold": false
 },
 {
  "specimen": "P010",
  "smax": 299.999970788,
  "smin": 29.999997078800003,
  "salt": 134.9999868546,
  "R": 0.1,
  "ds": 269.9999737092,
  "Nf": 170540,
  "runout": false,
  "fracture_location": "At Radius, Surface",
  "gauge_failure": false,
  "porosity_pct": 0.5710283207575844,
  "process_group": "A_keyhole",
  "split": "train",
  "sqrt_area_gauge_um": NaN,
  "n_defects_gauge": NaN,
  "flatness_median": NaN,
  "sqrt_area_section_um": NaN,
  "pd_delta_a_um": NaN,
  "pd_stiffness_final": NaN,
  "N_phys": NaN,
  "subthreshold": false
 },
 {
  "specimen": "P011",
  "smax": 450.00030092,
  "smin": 45.000030091999996,
  "salt": 202.500135414,
  "R": 0.1,
  "ds": 405.000270828,
  "Nf": 80607,
  "runout": false,
  "fracture_location": "At Radius, Surface",
  "gauge_failure": false,
  "porosity_pct": 0.08203512993157043,
  "process_group": "B_spatter",
  "split": "train",
  "sqrt_area_gauge_um": NaN,
  "n_defects_gauge": NaN,
  "flatness_median": NaN,
  "sqrt_area_section_um": NaN,
  "pd_delta_a_um": NaN,
  "pd_stiffness_final": NaN,
  "N_phys": NaN,
  "subthreshold": false
 },
 {
  "specimen": "P012",
  "smax": 299.999970788,
  "smin": 29.999997078800003,
  "salt": 134.9999868546,
  "R": 0.1,
  "ds": 269.9999737092,
  "Nf": 436876,
  "runout": false,
  "fracture_location": "Gage, Surface",
  "gauge_failure": true,
  "porosity_pct": 0.06713514411883476,
  "process_group": "B_spatter",
  "split": "train",
  "sqrt_area_gauge_um": NaN,
  "n_defects_gauge": NaN,
  "flatness_median": NaN,
  "sqrt_area_section_um": NaN,
  "pd_delta_a_um": NaN,
  "pd_stiffness_final": NaN,
  "N_phys": NaN,
  "subthreshold": false
 },
 {
  "specimen": "P013",
  "smax": 450.00030092,
  "smin": 45.000030091999996,
  "salt": 202.500135414,
  "R": 0.1,
  "ds": 405.000270828,
  "Nf": 124285,
  "runout": false,
  "fracture_location": "At Radius, Surface",
  "gauge_failure": false,
  "porosity_pct": 0.05956949382561525,
  "process_group": "B_spatter",
  "split": "train",
  "sqrt_area_gauge_um": NaN,
  "n_defects_gauge": NaN,
  "flatness_median": NaN,
  "sqrt_area_section_um": NaN,
  "pd_delta_a_um": NaN,
  "pd_stiffness_final": NaN,
  "N_phys": NaN,
  "subthreshold": false
 },
 {
  "specimen": "P014",
  "smax": 299.999970788,
  "smin": 29.999997078800003,
  "salt": 134.9999868546,
  "R": 0.1,
  "ds": 269.9999737092,
  "Nf": 699421,
  "runout": false,
  "fracture_location": "Gage, Surface",
  "gauge_failure": true,
  "porosity_pct": 0.05478765096368068,
  "process_group": "B_spatter",
  "split": "train",
  "sqrt_area_gauge_um": NaN,
  "n_defects_gauge": NaN,
  "flatness_median": NaN,
  "sqrt_area_section_um": NaN,
  "pd_delta_a_um": NaN,
  "pd_stiffness_final": NaN,
  "N_phys": NaN,
  "subthreshold": false
 },
 {
  "specimen": "P015",
  "smax": 450.00030092,
  "smin": 45.000030091999996,
  "salt": 202.500135414,
  "R": 0.1,
  "ds": 405.000270828,
  "Nf": 81400,
  "runout": false,
  "fracture_location": "Gage, Surface",
  "gauge_failure": true,
  "porosity_pct": 0.06496762467456832,
  "process_group": "B_spatter",
  "split": "train",
  "sqrt_area_gauge_um": NaN,
  "n_defects_gauge": NaN,
  "flatness_median": NaN,
  "sqrt_area_section_um": NaN,
  "pd_delta_a_um": NaN,
  "pd_stiffness_final": NaN,
  "N_phys": NaN,
  "subthreshold": false
 },
 {
  "specimen": "P016",
  "smax": 299.999970788,
  "smin": 29.999997078800003,
  "salt": 134.9999868546,
  "R": 0.1,
  "ds": 269.9999737092,
  "Nf": 360052,
  "runout": false,
  "fracture_location": "Gage, Surface",
  "gauge_failure": true,
  "porosity_pct": 0.0649084308153473,
  "process_group": "B_spatter",
  "split": "test",
  "sqrt_area_gauge_um": 431.0,
  "n_defects_gauge": 60.0,
  "flatness_median": 0.3,
  "sqrt_area_section_um": 398.0,
  "pd_delta_a_um": 320.0,
  "pd_stiffness_final": 0.971,
  "N_phys_raw": 26531557.3058732,
  "N_phys": 10000000.0,
  "subthreshold": false
 },
 {
  "specimen": "P017",
  "smax": 450.00030092,
  "smin": 45.000030091999996,
  "salt": 202.500135414,
  "R": 0.1,
  "ds": 405.000270828,
  "Nf": 18803,
  "runout": false,
  "fracture_location": "Gage, Surface",
  "gauge_failure": true,
  "porosity_pct": 0.27431657522713243,
  "process_group": "B_spatter",
  "split": "test",
  "sqrt_area_gauge_um": 1017.0,
  "n_defects_gauge": 158.0,
  "flatness_median": 0.18,
  "sqrt_area_section_um": 947.4,
  "pd_delta_a_um": 280.0,
  "pd_stiffness_final": 0.965,
  "N_phys_raw": 60345.22234461765,
  "N_phys": 60345.22234461765,
  "subthreshold": false
 },
 {
  "specimen": "P019",
  "smax": 299.999970788,
  "smin": 29.999997078800003,
  "salt": 134.9999868546,
  "R": 0.1,
  "ds": 269.9999737092,
  "Nf": 738588,
  "runout": false,
  "fracture_location": "Gage, Surface",
  "gauge_failure": true,
  "porosity_pct": 0.01727503655649028,
  "process_group": "C_clean",
  "split": "train",
  "sqrt_area_gauge_um": NaN,
  "n_defects_gauge": NaN,
  "flatness_median": NaN,
  "sqrt_area_section_um": NaN,
  "pd_delta_a_um": NaN,
  "pd_stiffness_final": NaN,
  "N_phys": NaN,
  "subthreshold": false
 },
 {
  "specimen": "P020",
  "smax": 450.00030092,
  "smin": 45.000030091999996,
  "salt": 202.500135414,
  "R": 0.1,
  "ds": 405.000270828,
  "Nf": 159974,
  "runout": false,
  "fracture_location": "Gage, Surface",
  "gauge_failure": true,
  "porosity_pct": 0.021041856738663888,
  "process_group": "C_clean",
  "split": "train",
  "sqrt_area_gauge_um": NaN,
  "n_defects_gauge": NaN,
  "flatness_median": NaN,
  "sqrt_area_section_um": NaN,
  "pd_delta_a_um": NaN,
  "pd_stiffness_final": NaN,
  "N_phys": NaN,
  "subthreshold": false
 },
 {
  "specimen": "P021",
  "smax": 299.999970788,
  "smin": 29.999997078800003,
  "salt": 134.9999868546,
  "R": 0.1,
  "ds": 269.9999737092,
  "Nf": 380219,
  "runout": false,
  "fracture_location": "Gage, Surface",
  "gauge_failure": true,
  "porosity_pct": 0.012380779206412302,
  "process_group": "C_clean",
  "split": "train",
  "sqrt_area_gauge_um": NaN,
  "n_defects_gauge": NaN,
  "flatness_median": NaN,
  "sqrt_area_section_um": NaN,
  "pd_delta_a_um": NaN,
  "pd_stiffness_final": NaN,
  "N_phys": NaN,
  "subthreshold": false
 },
 {
  "specimen": "P022",
  "smax": 450.00030092,
  "smin": 45.000030091999996,
  "salt": 202.500135414,
  "R": 0.1,
  "ds": 405.000270828,
  "Nf": 167979,
  "runout": false,
  "fracture_location": "Gage, Surface",
  "gauge_failure": true,
  "porosity_pct": 0.009541517314927896,
  "process_group": "C_clean",
  "split": "train",
  "sqrt_area_gauge_um": NaN,
  "n_defects_gauge": NaN,
  "flatness_median": NaN,
  "sqrt_area_section_um": NaN,
  "pd_delta_a_um": NaN,
  "pd_stiffness_final": NaN,
  "N_phys": NaN,
  "subthreshold": false
 },
 {
  "specimen": "P023",
  "smax": 299.999970788,
  "smin": 29.999997078800003,
  "salt": 134.9999868546,
  "R": 0.1,
  "ds": 269.9999737092,
  "Nf": 1094051,
  "runout": false,
  "fracture_location": "Gage, Surface",
  "gauge_failure": true,
  "porosity_pct": 0.010680865257144396,
  "process_group": "C_clean",
  "split": "test",
  "sqrt_area_gauge_um": 200.0,
  "n_defects_gauge": 16.0,
  "flatness_median": 0.56,
  "sqrt_area_section_um": 268.3,
  "pd_delta_a_um": 80.0,
  "pd_stiffness_final": 0.9952,
  "N_phys_raw": Infinity,
  "N_phys": 10000000.0,
  "subthreshold": true
 },
 {
  "specimen": "P025",
  "smax": 299.999970788,
  "smin": 29.999997078800003,
  "salt": 134.9999868546,
  "R": 0.1,
  "ds": 269.9999737092,
  "Nf": 420016,
  "runout": false,
  "fracture_location": "At Radius, Surface",
  "gauge_failure": false,
  "porosity_pct": 0.013248654946848192,
  "process_group": "C_clean",
  "split": "train",
  "sqrt_area_gauge_um": NaN,
  "n_defects_gauge": NaN,
  "flatness_median": NaN,
  "sqrt_area_section_um": NaN,
  "pd_delta_a_um": NaN,
  "pd_stiffness_final": NaN,
  "N_phys": NaN,
  "subthreshold": false
 },
 {
  "specimen": "P026",
  "smax": 299.999970788,
  "smin": 29.999997078800003,
  "salt": 134.9999868546,
  "R": 0.1,
  "ds": 269.9999737092,
  "Nf": 119899,
  "runout": false,
  "fracture_location": "Gage, Surface",
  "gauge_failure": true,
  "porosity_pct": 0.4665605866812653,
  "process_group": "A_keyhole",
  "split": "train",
  "sqrt_area_gauge_um": NaN,
  "n_defects_gauge": NaN,
  "flatness_median": NaN,
  "sqrt_area_section_um": NaN,
  "pd_delta_a_um": NaN,
  "pd_stiffness_final": NaN,
  "N_phys": NaN,
  "subthreshold": false
 },
 {
  "specimen": "P027",
  "smax": 450.00030092,
  "smin": 45.000030091999996,
  "salt": 202.500135414,
  "R": 0.1,
  "ds": 405.000270828,
  "Nf": 120955,
  "runout": false,
  "fracture_location": "Gage, Surface",
  "gauge_failure": true,
  "porosity_pct": 0.020606773763427365,
  "process_group": "C_clean",
  "split": "test",
  "sqrt_area_gauge_um": 367.0,
  "n_defects_gauge": 22.0,
  "flatness_median": 0.47,
  "sqrt_area_section_um": 767.3,
  "pd_delta_a_um": 0.0,
  "pd_stiffness_final": 0.9905,
  "N_phys_raw": 915945.0006745238,
  "N_phys": 915945.0006745238,
  "subthreshold": false
 },
 {
  "specimen": "P028",
  "smax": 299.999970788,
  "smin": 29.999997078800003,
  "salt": 134.9999868546,
  "R": 0.1,
  "ds": 269.9999737092,
  "Nf": 726741,
  "runout": false,
  "fracture_location": "Gage, Surface",
  "gauge_failure": true,
  "porosity_pct": 0.015108688940486567,
  "process_group": "C_clean",
  "split": "train",
  "sqrt_area_gauge_um": NaN,
  "n_defects_gauge": NaN,
  "flatness_median": NaN,
  "sqrt_area_section_um": NaN,
  "pd_delta_a_um": NaN,
  "pd_stiffness_final": NaN,
  "N_phys": NaN,
  "subthreshold": false
 },
 {
  "specimen": "P029",
  "smax": 450.00030092,
  "smin": 45.000030091999996,
  "salt": 202.500135414,
  "R": 0.1,
  "ds": 405.000270828,
  "Nf": 211183,
  "runout": false,
  "fracture_location": "Gage, Surface",
  "gauge_failure": true,
  "porosity_pct": 0.011980963158661533,
  "process_group": "C_clean",
  "split": "train",
  "sqrt_area_gauge_um": NaN,
  "n_defects_gauge": NaN,
  "flatness_median": NaN,
  "sqrt_area_section_um": NaN,
  "pd_delta_a_um": NaN,
  "pd_stiffness_final": NaN,
  "N_phys": NaN,
  "subthreshold": false
 },
 {
  "specimen": "P030",
  "smax": 299.999970788,
  "smin": 29.999997078800003,
  "salt": 134.9999868546,
  "R": 0.1,
  "ds": 269.9999737092,
  "Nf": 666316,
  "runout": false,
  "fracture_location": "At Radius, Surface",
  "gauge_failure": false,
  "porosity_pct": 0.014703245047084037,
  "process_group": "C_clean",
  "split": "train",
  "sqrt_area_gauge_um": NaN,
  "n_defects_gauge": NaN,
  "flatness_median": NaN,
  "sqrt_area_section_um": NaN,
  "pd_delta_a_um": NaN,
  "pd_stiffness_final": NaN,
  "N_phys": NaN,
  "subthreshold": false
 },
 {
  "specimen": "P031",
  "smax": 450.00030092,
  "smin": 45.000030091999996,
  "salt": 202.500135414,
  "R": 0.1,
  "ds": 405.000270828,
  "Nf": 24210,
  "runout": false,
  "fracture_location": "At Radius, Surface",
  "gauge_failure": false,
  "porosity_pct": 0.013318197928877826,
  "process_group": "C_clean",
  "split": "train",
  "sqrt_area_gauge_um": NaN,
  "n_defects_gauge": NaN,
  "flatness_median": NaN,
  "sqrt_area_section_um": NaN,
  "pd_delta_a_um": NaN,
  "pd_stiffness_final": NaN,
  "N_phys": NaN,
  "subthreshold": false
 },
 {
  "specimen": "P032",
  "smax": 299.999970788,
  "smin": 29.999997078800003,
  "salt": 134.9999868546,
  "R": 0.1,
  "ds": 269.9999737092,
  "Nf": 873053,
  "runout": false,
  "fracture_location": "Gage, Surface",
  "gauge_failure": true,
  "porosity_pct": 0.012080954505932582,
  "process_group": "C_clean",
  "split": "test",
  "sqrt_area_gauge_um": 349.0,
  "n_defects_gauge": 19.0,
  "flatness_median": 0.535,
  "sqrt_area_section_um": 339.4,
  "pd_delta_a_um": 120.0,
  "pd_stiffness_final": 0.9937,
  "N_phys_raw": 129397928.38736413,
  "N_phys": 10000000.0,
  "subthreshold": false
 },
 {
  "specimen": "P033",
  "smax": 450.00030092,
  "smin": 45.000030091999996,
  "salt": 202.500135414,
  "R": 0.1,
  "ds": 405.000270828,
  "Nf": 45986,
  "runout": false,
  "fracture_location": "At Radius, Surface",
  "gauge_failure": false,
  "porosity_pct": 0.02183151663767811,
  "process_group": "C_clean",
  "split": "train",
  "sqrt_area_gauge_um": NaN,
  "n_defects_gauge": NaN,
  "flatness_median": NaN,
  "sqrt_area_section_um": NaN,
  "pd_delta_a_um": NaN,
  "pd_stiffness_final": NaN,
  "N_phys": NaN,
  "subthreshold": false
 },
 {
  "specimen": "P035",
  "smax": 450.00030092,
  "smin": 45.000030091999996,
  "salt": 202.500135414,
  "R": 0.1,
  "ds": 405.000270828,
  "Nf": 17194,
  "runout": false,
  "fracture_location": "Gage, Surface",
  "gauge_failure": true,
  "porosity_pct": 0.5495242148299648,
  "process_group": "A_keyhole",
  "split": "train",
  "sqrt_area_gauge_um": NaN,
  "n_defects_gauge": NaN,
  "flatness_median": NaN,
  "sqrt_area_section_um": NaN,
  "pd_delta_a_um": NaN,
  "pd_stiffness_final": NaN,
  "N_phys": NaN,
  "subthreshold": false
 },
 {
  "specimen": "P036",
  "smax": 299.999970788,
  "smin": 29.999997078800003,
  "salt": 134.9999868546,
  "R": 0.1,
  "ds": 269.9999737092,
  "Nf": 461662,
  "runout": false,
  "fracture_location": "Gage, Surface",
  "gauge_failure": true,
  "porosity_pct": 0.02483149428090371,
  "process_group": "C_clean",
  "split": "train",
  "sqrt_area_gauge_um": NaN,
  "n_defects_gauge": NaN,
  "flatness_median": NaN,
  "sqrt_area_section_um": NaN,
  "pd_delta_a_um": NaN,
  "pd_stiffness_final": NaN,
  "N_phys": NaN,
  "subthreshold": false
 },
 {
  "specimen": "P037",
  "smax": 450.00030092,
  "smin": 45.000030091999996,
  "salt": 202.500135414,
  "R": 0.1,
  "ds": 405.000270828,
  "Nf": 106528,
  "runout": false,
  "fracture_location": "At Radius, Surface",
  "gauge_failure": false,
  "porosity_pct": 0.016396291857826734,
  "process_group": "C_clean",
  "split": "test",
  "sqrt_area_gauge_um": 325.0,
  "n_defects_gauge": 22.0,
  "flatness_median": 0.47,
  "sqrt_area_section_um": 379.5,
  "pd_delta_a_um": 120.0,
  "pd_stiffness_final": 0.9924,
  "N_phys_raw": 1319740.257195474,
  "N_phys": 1319740.257195474,
  "subthreshold": false
 },
 {
  "specimen": "P038",
  "smax": 299.999970788,
  "smin": 29.999997078800003,
  "salt": 134.9999868546,
  "R": 0.1,
  "ds": 269.9999737092,
  "Nf": 417291,
  "runout": false,
  "fracture_location": "Gage, Surface",
  "gauge_failure": true,
  "porosity_pct": 0.0175524244761887,
  "process_group": "C_clean",
  "split": "train",
  "sqrt_area_gauge_um": NaN,
  "n_defects_gauge": NaN,
  "flatness_median": NaN,
  "sqrt_area_section_um": NaN,
  "pd_delta_a_um": NaN,
  "pd_stiffness_final": NaN,
  "N_phys": NaN,
  "subthreshold": false
 },
 {
  "specimen": "P039",
  "smax": 450.00030092,
  "smin": 45.000030091999996,
  "salt": 202.500135414,
  "R": 0.1,
  "ds": 405.000270828,
  "Nf": 58088,
  "runout": false,
  "fracture_location": "Gage, Surface",
  "gauge_failure": true,
  "porosity_pct": 0.014062537362177658,
  "process_group": "C_clean",
  "split": "train",
  "sqrt_area_gauge_um": NaN,
  "n_defects_gauge": NaN,
  "flatness_median": NaN,
  "sqrt_area_section_um": NaN,
  "pd_delta_a_um": NaN,
  "pd_stiffness_final": NaN,
  "N_phys": NaN,
  "subthreshold": false
 },
 {
  "specimen": "P040",
  "smax": 299.999970788,
  "smin": 29.999997078800003,
  "salt": 134.9999868546,
  "R": 0.1,
  "ds": 269.9999737092,
  "Nf": 507374,
  "runout": false,
  "fracture_location": "Gage, Surface",
  "gauge_failure": true,
  "porosity_pct": 0.02716568728397238,
  "process_group": "C_clean",
  "split": "train",
  "sqrt_area_gauge_um": NaN,
  "n_defects_gauge": NaN,
  "flatness_median": NaN,
  "sqrt_area_section_um": NaN,
  "pd_delta_a_um": NaN,
  "pd_stiffness_final": NaN,
  "N_phys": NaN,
  "subthreshold": false
 },
 {
  "specimen": "P041",
  "smax": 450.00030092,
  "smin": 45.000030091999996,
  "salt": 202.500135414,
  "R": 0.1,
  "ds": 405.000270828,
  "Nf": 43046,
  "runout": false,
  "fracture_location": "At Radius, Surface",
  "gauge_failure": false,
  "porosity_pct": 0.045639322244689556,
  "process_group": "C_clean",
  "split": "train",
  "sqrt_area_gauge_um": NaN,
  "n_defects_gauge": NaN,
  "flatness_median": NaN,
  "sqrt_area_section_um": NaN,
  "pd_delta_a_um": NaN,
  "pd_stiffness_final": NaN,
  "N_phys": NaN,
  "subthreshold": false
 },
 {
  "specimen": "P042",
  "smax": 299.999970788,
  "smin": 29.999997078800003,
  "salt": 134.9999868546,
  "R": 0.1,
  "ds": 269.9999737092,
  "Nf": 156149,
  "runout": false,
  "fracture_location": "Gage, Surface",
  "gauge_failure": true,
  "porosity_pct": 0.13820191135069315,
  "process_group": "B_spatter",
  "split": "train",
  "sqrt_area_gauge_um": NaN,
  "n_defects_gauge": NaN,
  "flatness_median": NaN,
  "sqrt_area_section_um": NaN,
  "pd_delta_a_um": NaN,
  "pd_stiffness_final": NaN,
  "N_phys": NaN,
  "subthreshold": false
 },
 {
  "specimen": "P044",
  "smax": 450.00030092,
  "smin": 45.000030091999996,
  "salt": 202.500135414,
  "R": 0.1,
  "ds": 405.000270828,
  "Nf": 77038,
  "runout": false,
  "fracture_location": "At Radius, Surface",
  "gauge_failure": false,
  "porosity_pct": 0.028952339517025482,
  "process_group": "C_clean",
  "split": "train",
  "sqrt_area_gauge_um": NaN,
  "n_defects_gauge": NaN,
  "flatness_median": NaN,
  "sqrt_area_section_um": NaN,
  "pd_delta_a_um": NaN,
  "pd_stiffness_final": NaN,
  "N_phys": NaN,
  "subthreshold": false
 },
 {
  "specimen": "P045",
  "smax": 299.999970788,
  "smin": 29.999997078800003,
  "salt": 134.9999868546,
  "R": 0.1,
  "ds": 269.9999737092,
  "Nf": 436285,
  "runout": false,
  "fracture_location": "Gage, Surface",
  "gauge_failure": true,
  "porosity_pct": 0.019793572760172056,
  "process_group": "C_clean",
  "split": "test",
  "sqrt_area_gauge_um": 267.0,
  "n_defects_gauge": 17.0,
  "flatness_median": 0.47,
  "sqrt_area_section_um": 339.4,
  "pd_delta_a_um": 120.0,
  "pd_stiffness_final": 0.9939,
  "N_phys_raw": 87296225019.74803,
  "N_phys": 10000000.0,
  "subthreshold": false
 },
 {
  "specimen": "P046",
  "smax": 450.00030092,
  "smin": 45.000030091999996,
  "salt": 202.500135414,
  "R": 0.1,
  "ds": 405.000270828,
  "Nf": 90935,
  "runout": false,
  "fracture_location": "Gage, Surface",
  "gauge_failure": true,
  "porosity_pct": 0.020316448734881688,
  "process_group": "C_clean",
  "split": "test",
  "sqrt_area_gauge_um": 457.0,
  "n_defects_gauge": 29.0,
  "flatness_median": 0.51,
  "sqrt_area_section_um": 449.0,
  "pd_delta_a_um": 120.0,
  "pd_stiffness_final": 0.9882,
  "N_phys_raw": 502186.5550277737,
  "N_phys": 502186.5550277737,
  "subthreshold": false
 },
 {
  "specimen": "P047",
  "smax": 299.999970788,
  "smin": 29.999997078800003,
  "salt": 134.9999868546,
  "R": 0.1,
  "ds": 269.9999737092,
  "Nf": 395479,
  "runout": false,
  "fracture_location": "Gage, Surface",
  "gauge_failure": true,
  "porosity_pct": 0.019128591048940217,
  "process_group": "C_clean",
  "split": "train",
  "sqrt_area_gauge_um": NaN,
  "n_defects_gauge": NaN,
  "flatness_median": NaN,
  "sqrt_area_section_um": NaN,
  "pd_delta_a_um": NaN,
  "pd_stiffness_final": NaN,
  "N_phys": NaN,
  "subthreshold": false
 },
 {
  "specimen": "P048",
  "smax": 450.00030092,
  "smin": 45.000030091999996,
  "salt": 202.500135414,
  "R": 0.1,
  "ds": 405.000270828,
  "Nf": 124760,
  "runout": false,
  "fracture_location": "Gage, Surface",
  "gauge_failure": true,
  "porosity_pct": 0.022400555729515315,
  "process_group": "C_clean",
  "split": "train",
  "sqrt_area_gauge_um": NaN,
  "n_defects_gauge": NaN,
  "flatness_median": NaN,
  "sqrt_area_section_um": NaN,
  "pd_delta_a_um": NaN,
  "pd_stiffness_final": NaN,
  "N_phys": NaN,
  "subthreshold": false
 },
 {
  "specimen": "P050",
  "smax": 450.00030092,
  "smin": 45.000030091999996,
  "salt": 202.500135414,
  "R": 0.1,
  "ds": 405.000270828,
  "Nf": 51112,
  "runout": false,
  "fracture_location": "At Radius, Surface",
  "gauge_failure": false,
  "porosity_pct": 0.18609204559081868,
  "process_group": "B_spatter",
  "split": "train",
  "sqrt_area_gauge_um": NaN,
  "n_defects_gauge": NaN,
  "flatness_median": NaN,
  "sqrt_area_section_um": NaN,
  "pd_delta_a_um": NaN,
  "pd_stiffness_final": NaN,
  "N_phys": NaN,
  "subthreshold": false
 },
 {
  "specimen": "P051",
  "smax": 450.00030092,
  "smin": 45.000030091999996,
  "salt": 202.500135414,
  "R": 0.1,
  "ds": 405.000270828,
  "Nf": 25996,
  "runout": false,
  "fracture_location": "Gage, Surface",
  "gauge_failure": true,
  "porosity_pct": 0.47348074152651604,
  "process_group": "A_keyhole",
  "split": "test",
  "sqrt_area_gauge_um": 749.0,
  "n_defects_gauge": 241.0,
  "flatness_median": 1.5350000000000001,
  "sqrt_area_section_um": 575.5,
  "pd_delta_a_um": 200.0,
  "pd_stiffness_final": 0.9824,
  "N_phys_raw": 143753.0564472046,
  "N_phys": 143753.0564472046,
  "subthreshold": false
 },
 {
  "specimen": "P052",
  "smax": 299.999970788,
  "smin": 29.999997078800003,
  "salt": 134.9999868546,
  "R": 0.1,
  "ds": 269.9999737092,
  "Nf": 10005000,
  "runout": true,
  "fracture_location": "Removal",
  "gauge_failure": false,
  "porosity_pct": 0.009856711583162764,
  "process_group": "C_clean",
  "split": "train",
  "sqrt_area_gauge_um": NaN,
  "n_defects_gauge": NaN,
  "flatness_median": NaN,
  "sqrt_area_section_um": NaN,
  "pd_delta_a_um": NaN,
  "pd_stiffness_final": NaN,
  "N_phys": NaN,
  "subthreshold": false
 },
 {
  "specimen": "P053",
  "smax": 450.00030092,
  "smin": 45.000030091999996,
  "salt": 202.500135414,
  "R": 0.1,
  "ds": 405.000270828,
  "Nf": 90780,
  "runout": false,
  "fracture_location": "Gage, Surface",
  "gauge_failure": true,
  "porosity_pct": 0.009327245097781158,
  "process_group": "C_clean",
  "split": "train",
  "sqrt_area_gauge_um": NaN,
  "n_defects_gauge": NaN,
  "flatness_median": NaN,
  "sqrt_area_section_um": NaN,
  "pd_delta_a_um": NaN,
  "pd_stiffness_final": NaN,
  "N_phys": NaN,
  "subthreshold": false
 },
 {
  "specimen": "P054",
  "smax": 299.999970788,
  "smin": 29.999997078800003,
  "salt": 134.9999868546,
  "R": 0.1,
  "ds": 269.9999737092,
  "Nf": 1082170,
  "runout": false,
  "fracture_location": "Gage, Surface",
  "gauge_failure": true,
  "porosity_pct": 0.006335033377654438,
  "process_group": "C_clean",
  "split": "train",
  "sqrt_area_gauge_um": NaN,
  "n_defects_gauge": NaN,
  "flatness_median": NaN,
  "sqrt_area_section_um": NaN,
  "pd_delta_a_um": NaN,
  "pd_stiffness_final": NaN,
  "N_phys": NaN,
  "subthreshold": false
 },
 {
  "specimen": "P055",
  "smax": 450.00030092,
  "smin": 45.000030091999996,
  "salt": 202.500135414,
  "R": 0.1,
  "ds": 405.000270828,
  "Nf": 133014,
  "runout": false,
  "fracture_location": "Gage, Surface",
  "gauge_failure": true,
  "porosity_pct": 0.0059884252935864975,
  "process_group": "C_clean",
  "split": "train",
  "sqrt_area_gauge_um": NaN,
  "n_defects_gauge": NaN,
  "flatness_median": NaN,
  "sqrt_area_section_um": NaN,
  "pd_delta_a_um": NaN,
  "pd_stiffness_final": NaN,
  "N_phys": NaN,
  "subthreshold": false
 },
 {
  "specimen": "P056",
  "smax": 299.999970788,
  "smin": 29.999997078800003,
  "salt": 134.9999868546,
  "R": 0.1,
  "ds": 269.9999737092,
  "Nf": 640228,
  "runout": false,
  "fracture_location": "Gage, Surface",
  "gauge_failure": true,
  "porosity_pct": 0.00576725713284442,
  "process_group": "C_clean",
  "split": "test",
  "sqrt_area_gauge_um": 416.0,
  "n_defects_gauge": 84.0,
  "flatness_median": 0.56,
  "sqrt_area_section_um": 432.7,
  "pd_delta_a_um": 120.0,
  "pd_stiffness_final": 0.992,
  "N_phys_raw": 32915639.10488882,
  "N_phys": 10000000.0,
  "subthreshold": false
 },
 {
  "specimen": "P057",
  "smax": 450.00030092,
  "smin": 45.000030091999996,
  "salt": 202.500135414,
  "R": 0.1,
  "ds": 405.000270828,
  "Nf": 105940,
  "runout": false,
  "fracture_location": "Gage, Surface",
  "gauge_failure": true,
  "porosity_pct": 0.005700782079153722,
  "process_group": "C_clean",
  "split": "test",
  "sqrt_area_gauge_um": 283.0,
  "n_defects_gauge": 16.0,
  "flatness_median": 0.56,
  "sqrt_area_section_um": 317.5,
  "pd_delta_a_um": 80.0,
  "pd_stiffness_final": 0.9946,
  "N_phys_raw": 2085773.6967252512,
  "N_phys": 2085773.6967252512,
  "subthreshold": false
 },
 {
  "specimen": "P058",
  "smax": 299.999970788,
  "smin": 29.999997078800003,
  "salt": 134.9999868546,
  "R": 0.1,
  "ds": 269.9999737092,
  "Nf": 1387860,
  "runout": false,
  "fracture_location": "At Radius, Surface",
  "gauge_failure": false,
  "porosity_pct": 0.007802439621734411,
  "process_group": "C_clean",
  "split": "train",
  "sqrt_area_gauge_um": NaN,
  "n_defects_gauge": NaN,
  "flatness_median": NaN,
  "sqrt_area_section_um": NaN,
  "pd_delta_a_um": NaN,
  "pd_stiffness_final": NaN,
  "N_phys": NaN,
  "subthreshold": false
 },
 {
  "specimen": "P059",
  "smax": 299.999970788,
  "smin": 29.999997078800003,
  "salt": 134.9999868546,
  "R": 0.1,
  "ds": 269.9999737092,
  "Nf": 269804,
  "runout": false,
  "fracture_location": "Gage, Surface",
  "gauge_failure": true,
  "porosity_pct": 0.5687050719649221,
  "process_group": "A_keyhole",
  "split": "test",
  "sqrt_area_gauge_um": 692.0,
  "n_defects_gauge": 286.0,
  "flatness_median": 1.69,
  "sqrt_area_section_um": 633.7,
  "pd_delta_a_um": 280.0,
  "pd_stiffness_final": 0.9486,
  "N_phys_raw": 3435242.2580010914,
  "N_phys": 3435242.2580010914,
  "subthreshold": false
 },
 {
  "specimen": "P060",
  "smax": 450.00030092,
  "smin": 45.000030091999996,
  "salt": 202.500135414,
  "R": 0.1,
  "ds": 405.000270828,
  "Nf": 316498,
  "runout": false,
  "fracture_location": "Gage, Surface",
  "gauge_failure": true,
  "porosity_pct": 0.010150513586455088,
  "process_group": "C_clean",
  "split": "train",
  "sqrt_area_gauge_um": NaN,
  "n_defects_gauge": NaN,
  "flatness_median": NaN,
  "sqrt_area_section_um": NaN,
  "pd_delta_a_um": NaN,
  "pd_stiffness_final": NaN,
  "N_phys": NaN,
  "subthreshold": false
 },
 {
  "specimen": "P061",
  "smax": 299.999970788,
  "smin": 29.999997078800003,
  "salt": 134.9999868546,
  "R": 0.1,
  "ds": 269.9999737092,
  "Nf": 10005000,
  "runout": true,
  "fracture_location": "Removal",
  "gauge_failure": false,
  "porosity_pct": 0.004926906516064039,
  "process_group": "C_clean",
  "split": "train",
  "sqrt_area_gauge_um": NaN,
  "n_defects_gauge": NaN,
  "flatness_median": NaN,
  "sqrt_area_section_um": NaN,
  "pd_delta_a_um": NaN,
  "pd_stiffness_final": NaN,
  "N_phys": NaN,
  "subthreshold": false
 },
 {
  "specimen": "P062",
  "smax": 450.00030092,
  "smin": 45.000030091999996,
  "salt": 202.500135414,
  "R": 0.1,
  "ds": 405.000270828,
  "Nf": 138368,
  "runout": false,
  "fracture_location": "Gage, Surface",
  "gauge_failure": true,
  "porosity_pct": 0.005280011457586345,
  "process_group": "C_clean",
  "split": "train",
  "sqrt_area_gauge_um": NaN,
  "n_defects_gauge": NaN,
  "flatness_median": NaN,
  "sqrt_area_section_um": NaN,
  "pd_delta_a_um": NaN,
  "pd_stiffness_final": NaN,
  "N_phys": NaN,
  "subthreshold": false
 },
 {
  "specimen": "P063",
  "smax": 299.999970788,
  "smin": 29.999997078800003,
  "salt": 134.9999868546,
  "R": 0.1,
  "ds": 269.9999737092,
  "Nf": 10005000,
  "runout": true,
  "fracture_location": "Removal",
  "gauge_failure": false,
  "porosity_pct": 0.006156614638733328,
  "process_group": "C_clean",
  "split": "train",
  "sqrt_area_gauge_um": NaN,
  "n_defects_gauge": NaN,
  "flatness_median": NaN,
  "sqrt_area_section_um": NaN,
  "pd_delta_a_um": NaN,
  "pd_stiffness_final": NaN,
  "N_phys": NaN,
  "subthreshold": false
 },
 {
  "specimen": "P064",
  "smax": 450.00030092,
  "smin": 45.000030091999996,
  "salt": 202.500135414,
  "R": 0.1,
  "ds": 405.000270828,
  "Nf": 159139,
  "runout": false,
  "fracture_location": "Gage, Surface",
  "gauge_failure": true,
  "porosity_pct": 0.004098590684181708,
  "process_group": "C_clean",
  "split": "train",
  "sqrt_area_gauge_um": NaN,
  "n_defects_gauge": NaN,
  "flatness_median": NaN,
  "sqrt_area_section_um": NaN,
  "pd_delta_a_um": NaN,
  "pd_stiffness_final": NaN,
  "N_phys": NaN,
  "subthreshold": false
 },
 {
  "specimen": "P065",
  "smax": 299.999970788,
  "smin": 29.999997078800003,
  "salt": 134.9999868546,
  "R": 0.1,
  "ds": 269.9999737092,
  "Nf": 10005000,
  "runout": true,
  "fracture_location": "Removal",
  "gauge_failure": false,
  "porosity_pct": 0.0023762889792625246,
  "process_group": "C_clean",
  "split": "train",
  "sqrt_area_gauge_um": NaN,
  "n_defects_gauge": NaN,
  "flatness_median": NaN,
  "sqrt_area_section_um": NaN,
  "pd_delta_a_um": NaN,
  "pd_stiffness_final": NaN,
  "N_phys": NaN,
  "subthreshold": false
 },
 {
  "specimen": "P066",
  "smax": 450.00030092,
  "smin": 45.000030091999996,
  "salt": 202.500135414,
  "R": 0.1,
  "ds": 405.000270828,
  "Nf": 129053,
  "runout": false,
  "fracture_location": "Gage, Surface",
  "gauge_failure": true,
  "porosity_pct": 0.00452736002913884,
  "process_group": "C_clean",
  "split": "train",
  "sqrt_area_gauge_um": NaN,
  "n_defects_gauge": NaN,
  "flatness_median": NaN,
  "sqrt_area_section_um": NaN,
  "pd_delta_a_um": NaN,
  "pd_stiffness_final": NaN,
  "N_phys": NaN,
  "subthreshold": false
 }
]
