Repository: isLamek/PINN-of-LPBF-Fatigue-Life

# PINN of LPBF Fatigue Life

A Streamlit app that explains, and shows the evidence for, *Mathematical Modelling of
Fatigue Life of Laser Powder Bed Fusion Components* (Lamek S. Indongo, BSc Hons
Mechanical Engineering, UNAM). It was first built in response to a request for a
**physics-informed machine learning (PIML) comparison model**, and now walks a reader
through the whole method.

Every number and figure is read from the verified pipeline's result files in `data/`
at render time, not recomputed or approximated for display. Where a stage has not
been run, the app says so rather than showing a placeholder.

## Layout

A single-page app with a top bar, read left to right as a story:

| Page | What it shows |
|---|---|
| Overview | The question in plain words, the measured 21× scatter in life, the two-arm method, and one held-out cylinder (P017) followed from CT slice to predicted life |
| Phase 1 · Find the defects | nnU-Net v2 segmentation, an animated CT stack, 5-fold cross-validation (Dice 0.805) |
| Phase 2 · Measure them · where cracks start | The 1342-defect catalogue, the raw CT / overlay / extracted-region viewer, the peridynamic crack animation, and H2 on all 14 measured sections, animated, with the exact first bond marked |
| Phase 3 · Predict the life | The Paris integral animated for any held-out cylinder, every held-out prediction revealed one by one, the Monte Carlo distribution building up, the Bayesian band narrowing per inspection |
| Phase 4 · Test the prediction | The comparison ladder climbed rung by rung, the sign-constrained regression and the PINN, with their verifications |
| Conclusions | The four hypotheses scored from their result files, contributions, limits, next steps |

Every phase opens with the same five boxes: the question, how it is answered, the
check against a known answer, what was found, and what it means.

### Which arm produces the fatigue life

The defect catalogue feeds two independent arms and only one ends in a life. The
**geometry arm** takes the governing defect size into the Paris integral: that is the
life. The validated prediction (path A) uses literature constants for 316L
(C = 6.25e-10, m = 3.94), Murakami's Y = 0.65 and the network's own gauge-cropped
defect size, with the long-crack threshold removed, because at the literature value
of 5 MPa sqrt(m) most of these specimens would be predicted never to fail although
every one failed (the short-crack regime). Nothing is fitted to the fatigue lives; the
typical error is 1.36x on the 14 held-out cylinders, where the best fitted statistical
model in the ladder needs four free parameters to reach 1.43x. The **mechanics arm** is
peridynamics, which establishes the crack initiation site and path.

Peridynamic cycle counts are **not** fatigue lives and the app does not present them as
such. The coefficient behind them was calibrated on soda-lime glass (E = 72 GPa) and
applied to 316H (E = 195 GPa) — 50.7× measured directly — then transferred across a 12.5×
mesh change and an 8–65× crack-size change in a model whose effective Paris exponent under
geometric self-similarity is exactly 2 whatever β is set to. Redoing that calibration
correctly moved the prediction further from the record, not closer, which is what makes
the limit a property of the method rather than of the tuning.

## The two PIML arms (Phase 4)

1. **Hard physics** — `comparison_model`'s existing sign-constrained least-squares
   regression: `log10(Nf) = b0 + b_s*ln(ds) + b_a*ln(sqrt_area)` with `b_s, b_a <= 0`
   enforced as solver bounds, so a physically inconsistent fit is not representable.
2. **Soft physics (new)** — `src/piml_nn.py`: a small neural network trained with a
   hybrid loss, data MSE plus a PDE-residual term that penalises the network's

## Deploying (Streamlit Community Cloud, free)

1. Push this repo to GitHub (already done if you're reading this from the repo).
2. Go to [share.streamlit.io](https://share.streamlit.io), sign in with GitHub.
3. "New app" → pick this repo → branch `main` → main file `app.py` → Deploy.
4. Streamlit Cloud installs `requirements.txt` (including the CPU build of
   PyTorch) automatically. First deploy takes a few minutes; the PINN itself
   trains once per app restart (cached with `st.cache_resource`), not per click.
5. You get a public URL (`https://<name>.streamlit.app`) to share — free-tier
   apps are visible to anyone with the link, so treat it like a public preprint,
   not a private document.

## Data included in this repo

Small derived artefacts (catalogues, verification JSON, the crack-growth GIF)
plus a curated set of real CT and predicted-mask slices for two specimens
(P017, P059 — the z-range where each actually has predicted defects), ~55 MB
total, for the live raw/overlay/extracted-region viewer on the Phase 2 page.
The raw 127 GB ORNL HDF5 archive and the full 436 MB held-out CT/mask folder
stay in the private `Research files/` working tree.

File: data/phase2_peridynamics/h2_first_bond.json
{
 "rows": [
  {
   "specimen": "SN_P007",
   "sigma_max_MPa": 300,
   "n_defects": 4,
   "dominant_sqrt_area_um": 379.5,
   "first_bond_defect_sqrt_area_um": 379.5,
   "first_bond_defect_is_surface": false,
   "initiated_at_dominant": true,
   "initiated_at_most_severe": true,
   "next_bonds_owner_sqrt_area_um": [
    379.5,
    379.5,
    379.5,
    379.5
   ],
   "next_bonds_relative_life": [
    1.0118,
    1.0134,
    1.0183,
    1.4929
   ],
   "first_bond_row": 214,
   "first_bond_col": 93,
   "dominant_label": 2,
   "first_bond_label": 2
  },
  {
   "specimen": "SN_P008",
   "sigma_max_MPa": 450,
   "n_defects": 5,
   "dominant_sqrt_area_um": 415.7,
   "first_bond_defect_sqrt_area_um": 268.3,
   "first_bond_defect_is_surface": true,
   "initiated_at_dominant": false,
   "initiated_at_most_severe": true,
   "next_bonds_owner_sqrt_area_um": [
    268.3,
    415.7,
    415.7,
    268.3
   ],
   "next_bonds_relative_life": [
    1.0995,
    1.1943,
    1.2322,
    1.2805
   ],
   "first_bond_row": 286,
   "first_bond_col": 123,
   "dominant_label": 3,
   "first_bond_label": 2
  },
  {
   "specimen": "SN_P016",
   "sigma_max_MPa": 300,
   "n_defects": 8,
   "dominant_sqrt_area_um": 398.0,
   "first_bond_defect_sqrt_area_um": 268.3,
   "first_bond_defect_is_surface": true,
   "initiated_at_dominant": false,
   "initiated_at_most_severe": false,
   "next_bonds_owner_sqrt_area_um": [
    268.3,
    268.3,
    268.3,
    268.3
   ],
   "next_bonds_relative_life": [
    1.0548,
    1.0804,
    1.1409,
    1.1423
   ],
   "first_bond_row": 166,
   "first_bond_col": 5,
   "dominant_label": 2,
   "first_bond_label": 3
  },
  {
   "specimen": "SN_P017",
   "sigma_max_MPa": 450,
   "n_defects": 22,
   "dominant_sqrt_area_um": 947.4,
   "first_bond_defect_sqrt_area_um": 268.3,
   "first_bond_defect_is_surface": true,
   "initiated_at_dominant": false,
   "initiated_at_most_severe": false,
   "next_bonds_owner_sqrt_area_um": [
    947.4,
    947.4,
    947.4,
    947.4
   ],
   "next_bonds_relative_life": [
    2.2739,
    2.4965,
    2.6067,
    2.6149
   ],
   "first_bond_row": 168,
   "first_bond_col": 127,
   "dominant_label": 4,
   "first_bond_label": 14
  },
  {
   "specimen": "SN_P023",
   "sigma_max_MPa": 300,
   "n_defects": 1,
   "dominant_sqrt_area_um": 268.3,
   "first_bond_defect_sqrt_area_um": 268.3,
   "first_bond_defect_is_surface": false,
   "initiated_at_dominant": true,
   "initiated_at_most_severe": true,
   "next_bonds_owner_sqrt_area_um": [
    268.3,
    268.3,
    268.3,
    268.3
   ],
   "next_bonds_relative_life": [
    1.0004,
    1.0016,
    1.0022,
    1.3857
   ],
   "first_bond_row": 166,
   "first_bond_col": 81,
   "dominant_label": 1,
   "first_bond_label": 1
  },
  {
   "specimen": "SN_P027",
   "sigma_max_MPa": 450,
   "n_defects": 11,
   "dominant_sqrt_area_um": 767.3,
   "first_bond_defect_sqrt_area_um": 406.0,
   "first_bond_defect_is_surface": false,
   "initiated_at_dominant": false,
   "initiated_at_most_severe": false,
   "next_bonds_owner_sqrt_area_um": [
    510.7,
    510.7,
    253.0,
    406.0
   ],
   "next_bonds_relative_life": [
    1.0198,
    1.0381,
    1.07,
    1.1475
   ],
   "first_bond_row": 256,
   "first_bond_col": 57,
   "dominant_label": 3,
   "first_bond_label": 8
  },
  {
   "specimen": "SN_P032",
   "sigma_max_MPa": 300,
   "n_defects": 4,
   "dominant_sqrt_area_um": 339.4,
   "first_bond_defect_sqrt_area_um": 339.4,
   "first_bond_defect_is_surface": false,
   "initiated_at_dominant": true,
   "initiated_at_most_severe": true,
   "next_bonds_owner_sqrt_area_um": [
    339.4,
    339.4,
    339.4,
    293.9
   ],
   "next_bonds_relative_life": [
    1.0253,
    1.0945,
    1.0973,
    1.4348
   ],
   "first_bond_row": 173,
   "first_bond_col": 52,
   "dominant_label": 3,
   "first_bond_label": 3
  },
  {
   "specimen": "SN_P037",
   "sigma_max_MPa": 450,
   "n_defects": 3,
   "dominant_sqrt_area_um": 379.5,
   "first_bond_defect_sqrt_area_um": 379.5,
   "first_bond_defect_is_surface": false,
   "initiated_at_dominant": true,
   "initiated_at_most_severe": false,
   "next_bonds_owner_sqrt_area_um": [
    379.5,
    379.5,
    379.5,
    379.5
   ],
   "next_bonds_relative_life": [
    1.0018,
    1.1142,
    1.1148,
    1.1154
   ],
   "first_bond_row": 364,
   "first_bond_col": 101,
   "dominant_label": 1,
   "first_bond_label": 2
  },
  {
   "specimen": "SN_P045",
   "sigma_max_MPa": 300,
   "n_defects": 3,
   "dominant_sqrt_area_um": 339.4,
   "first_bond_defect_sqrt_area_um": 339.4,
   "first_bond_defect_is_surface": false,
   "initiated_at_dominant": true,
   "initiated_at_most_severe": true,
   "next_bonds_owner_sqrt_area_um": [
    339.4,
    339.4,
    339.4,
    339.4
   ],
   "next_bonds_relative_life": [
    1.0081,
    1.0728,
    1.0796,
    1.5217
   ],
   "first_bond_row": 326,
   "first_bond_col": 100,
   "dominant_label": 2,
   "first_bond_label": 2
  },
  {
   "specimen": "SN_P046",
   "sigma_max_MPa": 450,
   "n_defects": 1,
   "dominant_sqrt_area_um": 449.0,
   "first_bond_defect_sqrt_area_um": 449.0,
   "first_bond_defect_is_surface": false,
   "initiated_at_dominant": true,
   "initiated_at_most_severe": true,
   "next_bonds_owner_sqrt_area_um": [
    449.0,
    449.0,
    449.0,
    449.0
   ],
   "next_bonds_relative_life": [
    1.0401,
    1.0781,
    1.1531,
    1.4301
   ],
   "first_bond_row": 334,
   "first_bond_col": 91,
   "dominant_label": 1,
   "first_bond_label": 1
  },
  {
   "specimen": "SN_P051",
   "sigma_max_MPa": 450,
   "n_defects": 31,
   "dominant_sqrt_area_um": 575.5,
   "first_bond_defect_sqrt_area_um": 449.0,
   "first_bond_defect_is_surface": false,
   "initiated_at_dominant": false,
   "initiated_at_most_severe": false,
   "next_bonds_owner_sqrt_area_um": [
    449.0,
    240.0,
    240.0,
    169.7
   ],
   "next_bonds_relative_life": [
    1.0453,
    1.3342,
    1.4209,
    2.0987
   ],
   "first_bond_row": 405,
   "first_bond_col": 108,
   "dominant_label": 16,
   "first_bond_label": 31
  },
  {
   "specimen": "SN_P056",
   "sigma_max_MPa": 300,
   "n_defects": 3,
   "dominant_sqrt_area_um": 432.7,
   "first_bond_defect_sqrt_area_um": 432.7,
   "first_bond_defect_is_surface": false,
   "initiated_at_dominant": true,
   "initiated_at_most_severe": true,
   "next_bonds_owner_sqrt_area_um": [
    432.7,
    432.7,
    432.7,
    432.7
   ],
   "next_bonds_relative_life": [
    1.0086,
    1.0165,
    1.0298,
    1.4438
   ],
   "first_bond_row": 154,
   "first_bond_col": 76,
   "dominant_label": 2,
   "first_bond_label": 2
  },
  {
   "specimen": "SN_P057",
   "sigma_max_MPa": 450,
   "n_defects": 1,
   "dominant_sqrt_area_um": 317.5,
   "first_bond_defect_sqrt_area_um": 317.5,
   "first_bond_defect_is_surface": false,
   "initiated_at_dominant": true,
   "initiated_at_most_severe": true,
   "next_bonds_owner_sqrt_area_um": [
    317.5,
    317.5,
    317.5,
    317.5
   ],
   "next_bonds_relative_life": [
    1.0018,
    1.1228,
    1.1518,
    1.5296
   ],
   "first_bond_row": 64,
   "first_bond_col": 95,
   "dominant_label": 1,
   "first_bond_label": 1
  },
  {
   "specimen": "SN_P059",
   "sigma_max_MPa": 300,
   "n_defects": 29,
   "dominant_sqrt_area_um": 633.7,
   "first_bond_defect_sqrt_area_um": 438.2,
   "first_bond_defect_is_surface": true,
   "initiated_at_dominant": false,
   "initiated_at_most_severe": true,
   "next_bonds_owner_sqrt_area_um": [
    400.0,
    438.2,
    438.2,
    400.0
   ],
   "next_bonds_relative_life": [
    1.2839,
    1.7683,
    1.9771,
    2.2383
   ],
   "first_bond_row": 116,
   "first_bond_col": 119,
   "dominant_label": 19,
   "first_bond_label": 12
  }
 ],
 "n": 14,
 "hits_by_area": 8,
 "fraction_by_area": 0.5714285714285714,
 "hits_by_severity": 9,
 "fraction_by_severity": 0.6428571428571429,
 "criterion": 0.9,
 "definition": "first bond = intact unprotected bond of least remaining life in the initial elastic solve (largest cyclic strain); independent of A and kappa"
}

File: data/phase2_peridynamics/h2_initiation_measured.json
{
 "rows": [
  {
   "specimen": "SN_P007",
   "status": "ok",
   "n_defects": 4,
   "dominant_sqrt_area_um": 379.5,
   "dominant_by_severity_sqrt_area_um": 379.5,
   "dominant_by_severity_is_surface": false,
   "initiation_event": 1,
   "initiation_defect_sqrt_area_um": 379.5,
   "initiation_defect_is_surface": false,
   "initiation_defect_size_rank": 1,
   "initiation_defect_severity_rank": 1,
   "distance_to_nearest_void_cells": 1.0,
   "initiated_at_dominant": true,
   "initiated_at_most_severe": true,
   "sigma_max_MPa": 300
  },
  {
   "specimen": "SN_P008",
   "status": "ok",
   "n_defects": 5,
   "dominant_sqrt_area_um": 415.7,
   "dominant_by_severity_sqrt_area_um": 268.3,
   "dominant_by_severity_is_surface": true,
   "initiation_event": 1,
   "initiation_defect_sqrt_area_um": 268.3,
   "initiation_defect_is_surface": true,
   "initiation_defect_size_rank": 4,
   "initiation_defect_severity_rank": 1,
   "distance_to_nearest_void_cells": 1.0,
   "initiated_at_dominant": false,
   "initiated_at_most_severe": true,
   "sigma_max_MPa": 450
  },
  {
   "specimen": "SN_P016",
   "status": "ok",
   "n_defects": 8,
   "dominant_sqrt_area_um": 398.0,
   "dominant_by_severity_sqrt_area_um": 293.9,
   "dominant_by_severity_is_surface": true,
   "initiation_event": 1,
   "initiation_defect_sqrt_area_um": 268.3,
   "initiation_defect_is_surface": true,
   "initiation_defect_size_rank": 5,
   "initiation_defect_severity_rank": 2,
   "distance_to_nearest_void_cells": 1.0,
   "initiated_at_dominant": false,
   "initiated_at_most_severe": false,
   "sigma_max_MPa": 300
  },
  {
   "specimen": "SN_P017",
   "status": "ok",
   "n_defects": 22,
   "dominant_sqrt_area_um": 947.4,
   "dominant_by_severity_sqrt_area_um": 947.4,
   "dominant_by_severity_is_surface": false,
   "initiation_event": 1,
   "initiation_defect_sqrt_area_um": 268.3,
   "initiation_defect_is_surface": true,
   "initiation_defect_size_rank": 12,
   "initiation_defect_severity_rank": 3,
   "distance_to_nearest_void_cells": 1.0,
   "initiated_at_dominant": false,
   "initiated_at_most_severe": false,
   "sigma_max_MPa": 450
  },
  {
   "specimen": "SN_P023",
   "status": "ok",
   "n_defects": 1,
   "dominant_sqrt_area_um": 268.3,
   "dominant_by_severity_sqrt_area_um": 268.3,
   "dominant_by_severity_is_surface": false,
   "initiation_event": 1,
   "initiation_defect_sqrt_area_um": 268.3,
   "initiation_defect_is_surface": false,
   "initiation_defect_size_rank": 1,
   "initiation_defect_severity_rank": 1,
   "distance_to_nearest_void_cells": 1.0,
   "initiated_at_dominant": true,
   "initiated_at_most_severe": true,
   "sigma_max_MPa": 300
  },
  {
   "specimen": "SN_P027",
   "status": "ok",
   "n_defects": 11,
   "dominant_sqrt_area_um": 767.3,
   "dominant_by_severity_sqrt_area_um": 767.3,
   "dominant_by_severity_is_surface": false,
   "initiation_event": 1,
   "initiation_defect_sqrt_area_um": 510.7,
   "initiation_defect_is_surface": false,
   "initiation_defect_size_rank": 3,
   "initiation_defect_severity_rank": 3,
   "distance_to_nearest_void_cells": 1.0,
   "initiated_at_dominant": false,
   "initiated_at_most_severe": false,
   "sigma_max_MPa": 450
  },
  {
   "specimen": "SN_P032",
   "status": "ok",
   "n_defects": 4,
   "dominant_sqrt_area_um": 339.4,
   "dominant_by_severity_sqrt_area_um": 339.4,
   "dominant_by_severity_is_surface": false,
   "initiation_event": 1,
   "initiation_defect_sqrt_area_um": 339.4,
   "initiation_defect_is_surface": false,
   "initiation_defect_size_rank": 1,
   "initiation_defect_severity_rank": 1,
   "distance_to_nearest_void_cells": 1.0,
   "initiated_at_dominant": true,
   "initiated_at_most_severe": true,
   "sigma_max_MPa": 300
  },
  {
   "specimen": "SN_P037",
   "status": "ok",
   "n_defects": 3,
   "dominant_sqrt_area_um": 379.5,
   "dominant_by_severity_sqrt_area_um": 268.3,
   "dominant_by_severity_is_surface": true,
   "initiation_event": 1,
   "initiation_defect_sqrt_area_um": 379.5,
   "initiation_defect_is_surface": false,
   "initiation_defect_size_rank": 1,
   "initiation_defect_severity_rank": 2,
   "distance_to_nearest_void_cells": 1.0,
   "initiated_at_dominant": true,
   "initiated_at_most_severe": false,
   "sigma_max_MPa": 450
  },
  {
   "specimen": "SN_P045",
   "status": "ok",
   "n_defects": 3,
   "dominant_sqrt_area_um": 339.4,
   "dominant_by_severity_sqrt_area_um": 339.4,
   "dominant_by_severity_is_surface": false,
   "initiation_event": 1,
   "initiation_defect_sqrt_area_um": 339.4,
   "initiation_defect_is_surface": false,
   "initiation_defect_size_rank": 1,
   "initiation_defect_severity_rank": 1,
   "distance_to_nearest_void_cells": 1.0,
   "initiated_at_dominant": true,
   "initiated_at_most_severe": true,
   "sigma_max_MPa": 300
  },
  {
   "specimen": "SN_P046",
   "status": "ok",
   "n_defects": 1,
   "dominant_sqrt_area_um": 449.0,
   "dominant_by_severity_sqrt_area_um": 449.0,
   "dominant_by_severity_is_surface": false,
   "initiation_event": 1,
   "initiation_defect_sqrt_area_um": 449.0,
   "initiation_defect_is_surface": false,
   "initiation_defect_size_rank": 1,
   "initiation_defect_severity_rank": 1,
   "distance_to_nearest_void_cells": 1.0,
   "initiated_at_dominant": true,
   "initiated_at_most_severe": true,
   "sigma_max_MPa": 450
  },
  {
   "specimen": "SN_P051",
   "status": "ok",
   "n_defects": 31,
   "dominant_sqrt_area_um": 575.5,
   "dominant_by_severity_sqrt_area_um": 575.5,
   "dominant_by_severity_is_surface": false,
   "initiation_event": 1,
   "initiation_defect_sqrt_area_um": 240.0,
   "initiation_defect_is_surface": true,
   "initiation_defect_size_rank": 14,
   "initiation_defect_severity_rank": 5,
   "distance_to_nearest_void_cells": 1.0,
   "initiated_at_dominant": false,
   "initiated_at_most_severe": false,
   "sigma_max_MPa": 450
  },
  {
   "specimen": "SN_P056",
   "status": "ok",
   "n_defects": 3,
   "dominant_sqrt_area_um": 432.7,
   "dominant_by_severity_sqrt_area_um": 432.7,
   "dominant_by_severity_is_surface": false,
   "initiation_event": 1,
   "initiation_defect_sqrt_area_um": 432.7,
   "initiation_defect_is_surface": false,
   "initiation_defect_size_rank": 1,
   "initiation_defect_severity_rank": 1,
   "distance_to_nearest_void_cells": 1.0,
   "initiated_at_dominant": true,
   "initiated_at_most_severe": true,
   "sigma_max_MPa": 300
  },
  {
   "specimen": "SN_P057",
   "status": "ok",
   "n_defects": 1,
   "dominant_sqrt_area_um": 317.5,
   "dominant_by_severity_sqrt_area_um": 317.5,
   "dominant_by_severity_is_surface": false,
   "initiation_event": 1,
   "initiation_defect_sqrt_area_um": 317.5,
   "initiation_defect_is_surface": false,
   "initiation_defect_size_rank": 1,
   "initiation_defect_severity_rank": 1,
   "distance_to_nearest_void_cells": 1.0,
   "initiated_at_dominant": true,
   "initiated_at_most_severe": true,
   "sigma_max_MPa": 450
  },
  {
   "specimen": "SN_P059",
   "status": "ok",
   "n_defects": 29,
   "dominant_sqrt_area_um": 633.7,
   "dominant_by_severity_sqrt_area_um": 438.2,
   "dominant_by_severity_is_surface": true,
   "initiation_event": 1,
   "initiation_defect_sqrt_area_um": 400.0,
   "initiation_defect_is_surface": false,
   "initiation_defect_size_rank": 5,
   "initiation_defect_severity_rank": 6,
   "distance_to_nearest_void_cells": 1.0,
   "initiated_at_dominant": false,
   "initiated_at_most_severe": false,
   "sigma_max_MPa": 300
  }
 ],
 "n_ok": 14,
 "hits_by_area": 8,
 "fraction_by_area": 0.5714285714285714,
 "hits_by_severity": 8,
 "fraction_by_severity": 0.5714285714285714,
 "n_initiated_at_surface_defect": 4,
 "criterion": 0.9,
 "met_by_area": false,
 "met_by_severity": false,
 "damage_on": 0.02,
 "horizon_cells": 3.0,
 "Y_surface": 0.65,
 "Y_internal": 0.5
}

File: data/phase2_peridynamics/verify_01_results.json
{
 "1A": [
  {
   "m": 2.0,
   "bonds_per_node": 20,
   "E_GPa": 221.85732340091184,
   "err_pct": 13.772986359441965,
   "order": NaN,
   "fitted_order": 2.305395980387486,
   "fit_r2": 0.7856722760561432
  },
  {
   "m": 2.25,
   "bonds_per_node": 20,
   "E_GPa": 212.80532987996244,
   "err_pct": 9.130938399980733,
   "order": 3.4898123477613883,
   "fitted_order": 2.305395980387486,
   "fit_r2": 0.7856722760561432
  },
  {
   "m": 2.5,
   "bonds_per_node": 24,
   "E_GPa": 200.53992982014745,
   "err_pct": 2.8409896513576722,
   "order": 11.0811531607542,
   "fitted_order": 2.305395980387486,
   "fit_r2": 0.7856722760561432
  },
  {
   "m": 2.75,
   "bonds_per_node": 36,
   "E_GPa": 204.45295032918233,
   "err_pct": 4.847666835478124,
   "order": -5.606379771687037,
   "fitted_order": 2.305395980387486,
   "fit_r2": 0.7856722760561432
  },
  {
   "m": 3.0,
   "bonds_per_node": 36,
   "E_GPa": 203.86197920620305,
   "err_pct": 4.544604721129761,
   "order": 0.7419348226097566,
   "fitted_order": 2.305395980387486,
   "fit_r2": 0.7856722760561432
  },
  {
   "m": 3.25,
   "bonds_per_node": 44,
   "E_GPa": 202.82305383984536,
   "err_pct": 4.011822481971984,
   "order": 1.5578574871977917,
   "fitted_order": 2.305395980387486,
   "fit_r2": 0.7856722760561432
  },
  {
   "m": 3.5,
   "bonds_per_node": 44,
   "E_GPa": 198.5068171082618,
   "err_pct": 1.7983677478265694,
   "order": 10.82698868009232,
   "fitted_order": 2.305395980387486,
   "fit_r2": 0.7856722760561432
  },
  {
   "m": 4.0,
   "bonds_per_node": 68,
   "E_GPa": 198.71395231840404,
   "err_pct": 1.9045909325148986,
   "order": -0.4297701391639852,
   "fitted_order": 2.305395980387486,
   "fit_r2": 0.7856722760561432
  },
  {
   "m": 4.5,
   "bonds_per_node": 68,
   "E_GPa": 195.71338309067528,
   "err_pct": 0.3658374823975861,
   "order": 14.00739354438809,
   "fitted_order": 2.305395980387486,
   "fit_r2": 0.7856722760561432
  },
  {
   "m": 5.0,
   "bonds_per_node": 96,
   "E_GPa": 198.73541560672143,
   "err_pct": 1.9155977470366337,
   "order": -15.713626536417735,
   "fitted_order": 2.305395980387486,
   "fit_r2": 0.7856722760561432
  },
  {
   "m": 5.5,
   "bonds_per_node": 108,
   "E_GPa": 196.99230758766802,
   "err_pct": 1.0216961988041178,
   "order": 6.594946400436465,
   "fitted_order": 2.305395980387486,
   "fit_r2": 0.7856722760561432
  },
  {
   "m": 6.0,
   "bonds_per_node": 136,
   "E_GPa": 197.00289190762396,
   "err_pct": 1.0271240551917755,
   "order": -0.06089469502203812,
   "fitted_order": 2.305395980387486,
   "fit_r2": 0.7856722760561432
  },
  {
   "m": 7.0,
   "bonds_per_node": 176,
   "E_GPa": 196.6439609824191,
   "err_pct": 0.8430569140610757,
   "order": 1.2811070776853888,
   "fitted_order": 2.305395980387486,
   "fit_r2": 0.7856722760561432
  },
  {
   "m": 8.0,
   "bonds_per_node": 224,
   "E_GPa": 195.5579575284744,
   "err_pct": 0.2861320658843055,
   "order": 8.092336754188748,
   "fitted_order": 2.305395980387486,
   "fit_r2": 0.7856722760561432
  }
 ],
 "1B": [
  {
   "m": 2.0,
   "E_GPa": 223.673209793006,
   "err_pct": 14.704210150259495,
   "order": NaN,
   "nu": 0.3152171045155848,
   "err_nu_pct": 5.434868645324547,
   "adr_iters": 708,
   "residual": 9.973093440387132e-09
  },
  {
   "m": 2.5,
   "E_GPa": 201.96938118461532,
   "err_pct": 3.5740416331360643,
   "order": 6.338685494909358,
   "nu": 0.33427752472963,
   "err_nu_pct": 0.28325741888901024,
   "adr_iters": 559,
   "residual": 9.985855825539995e-09
  },
  {
   "m": 3.0,
   "E_GPa": 204.8848512038751,
   "err_pct": 5.069154463525688,
   "order": -1.9168164851155873,
   "nu": 0.3272107164936824,
   "err_nu_pct": 1.8367850518952789,
   "adr_iters": 536,
   "residual": 9.93492391841213e-09
  },
  {
   "m": 3.5,
   "E_GPa": 198.66624619285554,
   "err_pct": 1.8801262527464255,
   "order": 6.434192194436836,
   "nu": 0.34348841957233145,
   "err_nu_pct": 3.0465258716994406,
   "adr_iters": 471,
   "residual": 9.942422523965945e-09
  },
  {
   "m": 4.0,
   "E_GPa": 198.72676245703482,
   "err_pct": 1.911160234376831,
   "order": -0.12260472659093076,
   "nu": 0.34387953533749904,
   "err_nu_pct": 3.163860601249718,
   "adr_iters": 411,
   "residual": 9.969750995211006e-09
  },
  {
   "m": 4.5,
   "E_GPa": 195.44830692318442,
   "err_pct": 0.22990098624841934,
   "order": 17.980662968189314,
   "nu": 0.34510935434396467,
   "err_nu_pct": 3.5328063031894064,
   "adr_iters": 375,
   "residual": 9.604558245626535e-09
  },
  {
   "m": 5.0,
   "E_GPa": 197.67858958479368,
   "err_pct": 1.3736356845095747,
   "order": -16.9661998638205,
   "nu": 0.3511271497442265,
   "err_nu_pct": 5.338144923267951,
   "adr_iters": 315,
   "residual": 9.537151376645113e-09
  },
  {
   "m": 6.0,
   "E_GPa": 194.91916491837299,
   "err_pct": 0.04145388801385341,
   "order": 19.20033303987422,
   "nu": 0.3553038952330271,
   "err_nu_pct": 6.591168569908129,
   "adr_iters": 246,
   "residual": 9.564414422515266e-09
  }
 ],
 "1C": [
  {
   "n": 21,
   "dx_um": 100.0,
   "nodes": 441,
   "E_GPa": 199.73846858126137,
   "err_pct": 2.42998388782635,
   "delta_um": 300.0
  },
  {
   "n": 31,
   "dx_um": 66.66666666666667,
   "nodes": 961,
   "E_GPa": 202.5493070081984,
   "err_pct": 3.871439491383808,
   "delta_um": 200.0
  },
  {
   "n": 41,
   "dx_um": 50.0,
   "nodes": 1681,
   "E_GPa": 204.09908161923082,
   "err_pct": 4.666195702169643,
   "delta_um": 150.0
  },
  {
   "n": 51,
   "dx_um": 40.0,
   "nodes": 2601,
   "E_GPa": 204.8848512038751,
   "err_pct": 5.069154463525688,
   "delta_um": 120.00000000000001
  },
  {
   "n": 61,
   "dx_um": 33.333333333333336,
   "nodes": 3721,
   "E_GPa": 205.28703663766638,
   "err_pct": 5.275403403931477,
   "delta_um": 100.0
  },
  {
   "n": 71,
   "dx_um": 28.57142857142857,
   "nodes": 5041,
   "E_GPa": 205.93028242401857,
   "err_pct": 5.6052730379582485,
   "delta_um": 85.71428571428571
  },
  {
   "n": 81,
   "dx_um": 25.0,
   "nodes": 6561,
   "E_GPa": 205.58334673974036,
   "err_pct": 5.427357302430952,
   "delta_um": 75.0
  },
  {
   "n": 101,
   "dx_um": 20.0,
   "nodes": 10201,
   "E_GPa": 205.61240738738715,
   "err_pct": 5.442260198660074,
   "delta_um": 60.00000000000001
  }
 ]
}

File: data/phase2_peridynamics/verify_02_results.json
{
 "2A": [
  {
   "m": 2.0,
   "s0": 0.0003839054037875723,
   "bonds_cut": 753,
   "G_computed": 4.479688127566354,
   "err_pct": 17.8865296727988,
   "order": NaN,
   "fitted_order": 1.47778765225363,
   "fit_r2": 0.7502000455402521
  },
  {
   "m": 2.25,
   "s0": 0.0003619494858031361,
   "bonds_cut": 731,
   "G_computed": 4.067071020555798,
   "err_pct": 7.02818475146838,
   "order": 7.930848735609922,
   "fitted_order": 1.47778765225363,
   "fit_r2": 0.7502000455402521
  },
  {
   "m": 2.5,
   "s0": 0.00034337543191940675,
   "bonds_cut": 981,
   "G_computed": 3.923771430102336,
   "err_pct": 3.257142897429896,
   "order": 7.299490267477087,
   "fitted_order": 1.47778765225363,
   "fit_r2": 0.7502000455402521
  },
  {
   "m": 2.75,
   "s0": 0.00032739562840120116,
   "bonds_cut": 1652,
   "G_computed": 4.0482623897402155,
   "err_pct": 6.533220782637255,
   "order": -7.302993787523203,
   "fitted_order": 1.47778765225363,
   "fit_r2": 0.7502000455402521
  },
  {
   "m": 3.0,
   "s0": 0.00031345744959223085,
   "bonds_cut": 1624,
   "G_computed": 3.9627426762688165,
   "err_pct": 4.282702007074123,
   "order": 4.853571388228485,
   "fitted_order": 1.47778765225363,
   "fit_r2": 0.7502000455402521
  },
  {
   "m": 3.25,
   "s0": 0.0003011601761979305,
   "bonds_cut": 2178,
   "G_computed": 3.9855075559774304,
   "err_pct": 4.881777788879753,
   "order": -1.6356934674438726,
   "fitted_order": 1.47778765225363,
   "fit_r2": 0.7502000455402521
  },
  {
   "m": 3.5,
   "s0": 0.0002902052072559287,
   "bonds_cut": 2142,
   "G_computed": 3.9315462333638926,
   "err_pct": 3.4617429832603372,
   "order": 4.63833012721114,
   "fitted_order": 1.47778765225363,
   "fit_r2": 0.7502000455402521
  },
  {
   "m": 4.0,
   "s0": 0.00027146211435235206,
   "bonds_cut": 3844,
   "G_computed": 3.9126773613258568,
   "err_pct": 2.965193719101498,
   "order": 1.1595014923386462,
   "fitted_order": 1.47778765225363,
   "fit_r2": 0.7502000455402521
  },
  {
   "m": 4.5,
   "s0": 0.0002559369358583815,
   "bonds_cut": 4499,
   "G_computed": 3.7214654034191748,
   "err_pct": 2.0666999100217125,
   "order": 3.0648664710882443,
   "fitted_order": 1.47778765225363,
   "fit_r2": 0.7502000455402521
  },
  {
   "m": 5.0,
   "s0": 0.0002428030964030722,
   "bonds_cut": 5707,
   "G_computed": 3.930331957306593,
   "err_pct": 3.4297883501735025,
   "order": -4.807735249534552,
   "fitted_order": 1.47778765225363,
   "fit_r2": 0.7502000455402521
  },
  {
   "m": 5.5,
   "s0": 0.00023150366897332038,
   "bonds_cut": 6511,
   "G_computed": 3.9204089067622485,
   "err_pct": 3.1686554411118077,
   "order": 0.8308787907539705,
   "fitted_order": 1.47778765225363,
   "fit_r2": 0.7502000455402521
  },
  {
   "m": 6.0,
   "s0": 0.00022164788822010684,
   "bonds_cut": 8503,
   "G_computed": 3.877529426298426,
   "err_pct": 2.0402480604848967,
   "order": 5.0595216778922545,
   "fitted_order": 1.47778765225363,
   "fit_r2": 0.7502000455402521
  },
  {
   "m": 7.0,
   "s0": 0.00020520606998631466,
   "bonds_cut": 10590,
   "G_computed": 3.832635894365,
   "err_pct": 0.8588393253947434,
   "order": 5.612980900494931,
   "fitted_order": 1.47778765225363,
   "fit_r2": 0.7502000455402521
  },
  {
   "m": 8.0,
   "s0": 0.00019195270189378616,
   "bonds_cut": 13076,
   "G_computed": 3.8545374507565797,
   "err_pct": 1.4351960725415762,
   "order": -3.8453496861761245,
   "fitted_order": 1.47778765225363,
   "fit_r2": 0.7502000455402521
  }
 ],
 "2B": [
  {
   "nodes": 6400,
   "dx_mm": 0.625,
   "a_over_delta": 2.666666666666667,
   "sigma_c_MPa": 3.9615737160006743,
   "sigma_c_exact_MPa": 4.0700643037287145,
   "err_pct": 2.6655742915080882,
   "order": NaN,
   "cod_r2": 0.9941917664270506,
   "cod_amp_err_pct": 9.948188553775893,
   "n_cod_samples": 10,
   "residual": 9.978777825170928e-13
  },
  {
   "nodes": 10000,
   "dx_mm": 0.5,
   "a_over_delta": 3.3333333333333335,
   "sigma_c_MPa": 3.9483352185182543,
   "sigma_c_exact_MPa": 4.0700643037287145,
   "err_pct": 2.9908393609147743,
   "order": -0.5159662541966206,
   "cod_r2": 0.9959839588017763,
   "cod_amp_err_pct": 8.816166130179699,
   "n_cod_samples": 14,
   "residual": 9.432940141829822e-13
  },
  {
   "nodes": 14400,
   "dx_mm": 0.4166666666666667,
   "a_over_delta": 4.0,
   "sigma_c_MPa": 4.146195282155002,
   "sigma_c_exact_MPa": 4.0700643037287145,
   "err_pct": 1.8705104574525244,
   "order": 2.574257885125133,
   "cod_r2": 0.998051471190905,
   "cod_amp_err_pct": 7.46686311838294,
   "n_cod_samples": 18,
   "residual": 9.49039581806376e-13
  },
  {
   "nodes": 22500,
   "dx_mm": 0.33333333333333337,
   "a_over_delta": 5.0,
   "sigma_c_MPa": 4.185621548766794,
   "sigma_c_exact_MPa": 4.0700643037287145,
   "err_pct": 2.8391994920624093,
   "order": -1.8701449155690193,
   "cod_r2": 0.9986785410197242,
   "cod_amp_err_pct": 6.762981115988826,
   "n_cod_samples": 24,
   "residual": 1.0454093433980863e-12
  },
  {
   "nodes": 32400,
   "dx_mm": 0.2777777777777778,
   "a_over_delta": 6.000000000000001,
   "sigma_c_MPa": 3.952421572979845,
   "sigma_c_exact_MPa": 4.0700643037287145,
   "err_pct": 2.890439117659474,
   "order": NaN,
   "cod_r2": 0.998826205647929,
   "cod_amp_err_pct": 6.450665939983827,
   "n_cod_samples": 30,
   "residual": 1.2908326711736006e-12
  },
  {
   "nodes": 44100,
   "dx_mm": 0.23809523809523808,
   "a_over_delta": 7.0,
   "sigma_c_MPa": 3.906437266980087,
   "sigma_c_exact_MPa": 4.0700643037287145,
   "err_pct": 4.020256795420253,
   "order": -2.1403560854183272,
   "cod_r2": 0.9988393043648074,
   "cod_amp_err_pct": 6.29131652141862,
   "n_cod_samples": 36,
   "residual": 1.3712415022615247e-12
  },
  {
   "nodes": 62500,
   "dx_mm": 0.2,
   "a_over_delta": 8.333333333333332,
   "sigma_c_MPa": 3.897341725105964,
   "sigma_c_exact_MPa": 4.0700643037287145,
   "err_pct": 4.243730951978176,
   "order": -0.3102723994296193,
   "cod_r2": 0.9991364403151665,
   "cod_amp_err_pct": 5.900980374892063,
   "n_cod_samples": 44,
   "residual": 1.7207993784258617e-12
  },
  {
   "nodes": 90000,
   "dx_mm": 0.16666666666666669,
   "a_over_delta": 10.0,
   "sigma_c_MPa": 4.175392824316671,
   "sigma_c_exact_MPa": 4.0700643037287145,
   "err_pct": 2.5878834516560882,
   "order": NaN,
   "cod_r2": 0.999610093337775,
   "cod_amp_err_pct": 5.29252881091469,
   "n_cod_samples": 54,
   "residual": 2.2692896725430467e-12
  }
 ],
 "2C": [
  {
   "m": 2.0,
   "a_over_delta": 8.0,
   "sigma_c_MPa": 5.854192120313307,
   "err_pct": 43.8353717151372,
   "cod_amp_err_pct": 1.570647403476331,
   "order": NaN
  },
  {
   "m": 2.5,
   "a_over_delta": 6.3999999999999995,
   "sigma_c_MPa": 4.495586178698002,
   "err_pct": 10.454917741212414,
   "cod_amp_err_pct": 6.749053558886536,
   "order": 6.423526879776171
  },
  {
   "m": 3.0,
   "a_over_delta": 5.333333333333334,
   "sigma_c_MPa": 3.96004568650866,
   "err_pct": 2.703117420510109,
   "cod_amp_err_pct": 6.768947485874288,
   "order": 7.41912685249562
  },
  {
   "m": 3.5,
   "a_over_delta": 4.571428571428571,
   "sigma_c_MPa": 3.5385720900591053,
   "err_pct": 13.058570430513653,
   "cod_amp_err_pct": 7.380837955360614,
   "order": -10.21752840003718
  },
  {
   "m": 4.0,
   "a_over_delta": 4.0,
   "sigma_c_MPa": 3.179066806359293,
   "err_pct": 21.8914845289582,
   "cod_amp_err_pct": 8.46133411129541,
   "order": -3.8691506212650952
  },
  {
   "m": 4.5,
   "a_over_delta": 3.555555555555556,
   "sigma_c_MPa": 2.8476890795393213,
   "err_pct": 30.033314782509375,
   "cod_amp_err_pct": 10.895062040913901,
   "order": -2.68467805738464
  },
  {
   "m": 5.0,
   "a_over_delta": 3.1999999999999997,
   "sigma_c_MPa": 2.6776706643011696,
   "err_pct": 34.210605423406435,
   "cod_amp_err_pct": 9.06522694317312,
   "order": -1.2360269595538258
  },
  {
   "m": 6.0,
   "a_over_delta": 2.666666666666667,
   "sigma_c_MPa": 2.2976058744037475,
   "err_pct": 43.54865911335017,
   "cod_amp_err_pct": 10.942668876565735,
   "order": -1.3237228848921179
  }
 ]
}

File: data/phase2_peridynamics/verify_04_results.json
{
 "4A": [
  {
   "n": 80,
   "dx_mm": 0.625,
   "a0_mm": 5.0,
   "a_mid_mm": 5.329268292682928,
   "da_mm": 0.6585365853658537,
   "cycles": 7207080095.719478,
   "dadN": 9.137356274935535e-14,
   "dK_MPa_sqrtm": 0.23965658786044233,
   "kappa": 1.0,
   "solves": 18,
   "nodes": 6400
  },
  {
   "n": 80,
   "dx_mm": 0.625,
   "a0_mm": 7.0,
   "a_mid_mm": 7.324742268041237,
   "da_mm": 0.6494845360824741,
   "cycles": 3171697286.796354,
   "dadN": 2.047750706810047e-13,
   "dK_MPa_sqrtm": 0.2884704492905048,
   "kappa": 1.0,
   "solves": 17,
   "nodes": 6400
  },
  {
   "n": 80,
   "dx_mm": 0.625,
   "a0_mm": 9.0,
   "a_mid_mm": 9.31367292225201,
   "da_mm": 0.6273458445040214,
   "cycles": 1518986317.1742067,
   "dadN": 4.1300295954678674e-13,
   "dK_MPa_sqrtm": 0.3372313825693403,
   "kappa": 1.0,
   "solves": 17,
   "nodes": 6400
  },
  {
   "n": 80,
   "dx_mm": 0.625,
   "a0_mm": 12.0,
   "a_mid_mm": 12.324649298597194,
   "da_mm": 0.6492985971943888,
   "cycles": 633596306.5995442,
   "dadN": 1.0247828000752046e-12,
   "dK_MPa_sqrtm": 0.4189150367662541,
   "kappa": 1.0,
   "solves": 17,
   "nodes": 6400
  },
  {
   "n": 80,
   "dx_mm": 0.625,
   "a0_mm": 15.0,
   "a_mid_mm": 15.315024232633279,
   "da_mm": 0.6300484652665589,
   "cycles": 279458595.4550582,
   "dadN": 2.2545324263174494e-12,
   "dK_MPa_sqrtm": 0.5222016086016859,
   "kappa": 1.0,
   "solves": 16,
   "nodes": 6400
  }
 ],
 "4A_fit": {
  "m_fit": 4.1442683335344,
  "C_fit": 3.5516175428471285e-11,
  "r2": 0.9981104861429825,
  "beta": 3.94,
  "err_pct": 5.184475470416254
 },
 "4A_n120": [
  {
   "n": 120,
   "dx_mm": 0.4166666666666667,
   "a0_mm": 5.0,
   "a_mid_mm": 5.219869706840391,
   "da_mm": 0.4397394136807818,
   "cycles": 3632925047.9774632,
   "dadN": 1.2104279826130607e-13,
   "dK_MPa_sqrtm": 0.23690367552652303,
   "kappa": 1.0,
   "solves": 17,
   "nodes": 14400
  },
  {
   "n": 120,
   "dx_mm": 0.4166666666666667,
   "a0_mm": 7.0,
   "a_mid_mm": 7.216247139588101,
   "da_mm": 0.43249427917620137,
   "cycles": 1596459855.0290442,
   "dadN": 2.709083337196306e-13,
   "dK_MPa_sqrtm": 0.28584678033806277,
   "kappa": 1.0,
   "solves": 17,
   "nodes": 14400
  },
  {
   "n": 120,
   "dx_mm": 0.4166666666666667,
   "a0_mm": 9.0,
   "a_mid_mm": 9.22380106571936,
   "da_mm": 0.4476021314387211,
   "cycles": 683493969.9602069,
   "dadN": 6.548735630612521e-13,
   "dK_MPa_sqrtm": 0.33497695320955023,
   "kappa": 1.0,
   "solves": 16,
   "nodes": 14400
  },
  {
   "n": 120,
   "dx_mm": 0.4166666666666667,
   "a0_mm": 12.0,
   "a_mid_mm": 12.22429906542056,
   "da_mm": 0.4485981308411215,
   "cycles": 313265599.1191783,
   "dadN": 1.4320057232663377e-12,
   "dK_MPa_sqrtm": 0.41592952190307614,
   "kappa": 1.0,
   "solves": 17,
   "nodes": 14400
  },
  {
   "n": 120,
   "dx_mm": 0.4166666666666667,
   "a0_mm": 15.0,
   "a_mid_mm": 15.209452201933404,
   "da_mm": 0.4189044038668098,
   "cycles": 128758217.68561514,
   "dadN": 3.2534187828666243e-12,
   "dK_MPa_sqrtm": 0.5179445757955832,
   "kappa": 1.0,
   "solves": 16,
   "nodes": 14400
  }
 ],
 "4A_n120_fit": {
  "m_fit": 4.222205264398788,
  "C_fit": 5.7970992171723095e-11,
  "r2": 0.9910098816756243,
  "beta": 3.94,
  "err_pct": 7.162570162405787
 },
 "4C": [
  {
   "n": 100,
   "dx_mm": 0.5,
   "a0_mm": 8.0,
   "a_mid_mm": 8.768856447688565,
   "da_mm": 1.5377128953771289,
   "cycles": 3379307085.108694,
   "dadN": 4.550379283827853e-13,
   "dK_MPa_sqrtm": 0.32366362594696196,
   "kappa": 1.0,
   "solves": 52,
   "nodes": 10000
  },
  {
   "n": 100,
   "dx_mm": 0.5,
   "a0_mm": 11.0,
   "a_mid_mm": 11.7663139329806,
   "da_mm": 1.5326278659611992,
   "cycles": 1317106396.3058424,
   "dadN": 1.1636325434754863e-12,
   "dK_MPa_sqrtm": 0.40258984932226194,
   "kappa": 1.0,
   "solves": 51,
   "nodes": 10000
  },
  {
   "n": 100,
   "dx_mm": 0.5,
   "a0_mm": 14.0,
   "a_mid_mm": 14.764868603042876,
   "da_mm": 1.5297372060857537,
   "cycles": 532574127.90887976,
   "dadN": 2.8723460752631276e-12,
   "dK_MPa_sqrtm": 0.5006163509051844,
   "kappa": 1.0,
   "solves": 49,
   "nodes": 10000
  },
  {
   "n": 100,
   "dx_mm": 0.5,
   "a0_mm": 17.0,
   "a_mid_mm": 17.763936291240046,
   "da_mm": 1.5278725824800912,
   "cycles": 218509358.23778874,
   "dadN": 6.992252390478454e-12,
   "dK_MPa_sqrtm": 0.6416663889597766,
   "kappa": 1.0,
   "solves": 49,
   "nodes": 10000
  },
  {
   "n": 100,
   "dx_mm": 0.5,
   "a0_mm": 6.5,
   "a_mid_mm": 7.251501501501501,
   "da_mm": 1.503003003003003,
   "cycles": 5665834809.28382,
   "dadN": 2.6527476596039116e-13,
   "dK_MPa_sqrtm": 0.2866992870296658,
   "kappa": 1.0,
   "solves": 52,
   "nodes": 10000
  },
  {
   "n": 100,
   "dx_mm": 0.5,
   "a0_mm": 9.5,
   "a_mid_mm": 10.267382413087933,
   "da_mm": 1.5347648261758688,
   "cycles": 2089344347.7687907,
   "dadN": 7.345676780444751e-13,
   "dK_MPa_sqrtm": 0.36165643478667725,
   "kappa": 1.0,
   "solves": 51,
   "nodes": 10000
  },
  {
   "n": 100,
   "dx_mm": 0.5,
   "a0_mm": 12.5,
   "a_mid_mm": 13.260785824345147,
   "da_mm": 1.5215716486902926,
   "cycles": 809782378.4853951,
   "dadN": 1.8789883419496207e-12,
   "dK_MPa_sqrtm": 0.44800446074488803,
   "kappa": 1.0,
   "solves": 51,
   "nodes": 10000
  },
  {
   "n": 100,
   "dx_mm": 0.5,
   "a0_mm": 15.5,
   "a_mid_mm": 16.264357053682897,
   "da_mm": 1.5287141073657926,
   "cycles": 343637263.3624776,
   "dadN": 4.44862728915771e-12,
   "dK_MPa_sqrtm": 0.563304626881316,
   "kappa": 1.0,
   "solves": 49,
   "nodes": 10000
  }
 ],
 "4C_fit": {
  "m_fit": 4.091420424323931,
  "C_fit": 4.6654731408605987e-11,
  "r2": 0.9979166749092956,
  "beta": 3.94,
  "err_pct": 3.843157977764746
 },
 "5": {
  "A_run": 5000000.0,
  "A_calibrated": 85785.70734616186,
  "C": 6.25e-10,
  "beta": 3.94,
  "transfer": [
   {
    "dK": 0.2866992870296658,
    "a_mid_mm": 7.251501501501501,
    "predicted": 4.551356687799939e-12,
    "model": 4.551356687799939e-12,
    "err_pct": 0.0,
    "is_calibration": true
   },
   {
    "dK": 0.32366362594696196,
    "a_mid_mm": 8.768856447688565,
    "predicted": 7.339220979084798e-12,
    "model": 7.807150111129876e-12,
    "err_pct": 6.3757329746382565,
    "is_calibration": false
   },
   {
    "dK": 0.36165643478667725,
    "a_mid_mm": 10.267382413087933,
    "predicted": 1.1364936993273952e-11,
    "model": 1.2603081570934598e-11,
    "err_pct": 10.894425357513287,
    "is_calibration": false
   },
   {
    "dK": 0.40258984932226194,
    "a_mid_mm": 11.7663139329806,
    "predicted": 1.7339618203358832e-11,
    "model": 1.996460816661161e-11,
    "err_pct": 15.138683749935705,
    "is_calibration": false
   },
   {
    "dK": 0.44800446074488803,
    "a_mid_mm": 13.260785824345147,
    "predicted": 2.6419976687808147e-11,
    "model": 3.223806880186802e-11,
    "err_pct": 22.021564147498697,
    "is_calibration": false
   },
   {
    "dK": 0.5006163509051844,
    "a_mid_mm": 14.764868603042876,
    "predicted": 4.0919454593908314e-11,
    "model": 4.928124796188386e-11,
    "err_pct": 20.43476251323342,
    "is_calibration": false
   },
   {
    "dK": 0.563304626881316,
    "a_mid_mm": 16.264357053682897,
    "predicted": 6.513414131917511e-11,
    "model": 7.632572774396653e-11,
    "err_pct": 17.182365804055944,
    "is_calibration": false
   },
   {
    "dK": 0.6416663889597766,
    "a_mid_mm": 17.763936291240046,
    "predicted": 1.0881245892953931e-10,
    "model": 1.1996706345201708e-10,
    "err_pct": 10.251219972614393,
    "is_calibration": false
   }
  ],
  "mean_transfer_err_pct": 14.61410778849853,
  "N_exact": 700631994239.6392,
  "N_model": 656603299086.7546,
  "life_err_pct": 6.2841399643284435,
  "a0_mm": 7.251501501501501,
  "af_mm": 17.763936291240046
 },
 "10": {
  "C_316L": 6.25e-10,
  "C_implied": 2.624326944706259e-08,
  "ratio": 41.98923111530014,
  "A_run": 5000000.0,
  "A_calibrated_literature": 85785.70734616186,
  "A_calibrated_dataset": 3602075.8921474917,
  "A_demo_run_all_specimens": 5000000.0,
  "demo_over_calibrated": 1.3880884661258737,
  "transfer": [
   {
    "dK": 0.2866992870296658,
    "predicted": 1.9110796785219858e-10,
    "model": 1.9110796785219858e-10,
    "err_pct": 0.0
   },
   {
    "dK": 0.32366362594696196,
    "predicted": 3.08168245897051e-10,
    "model": 3.2781623036807347e-10,
    "err_pct": 6.375732974638226
   },
   {
    "dK": 0.36165643478667725,
    "predicted": 4.772049660214042e-10,
    "model": 5.291937048469527e-10,
    "err_pct": 10.894425357513283
   },
   {
    "dK": 0.40258984932226194,
    "predicted": 7.280772361918995e-10,
    "model": 8.382985464342634e-10,
    "err_pct": 15.138683749935684
   },
   {
    "dK": 0.44800446074488803,
    "predicted": 1.1093545072052182e-09,
    "model": 1.353651721632583e-09,
    "err_pct": 22.02156414749866
   },
   {
    "dK": 0.5006163509051844,
    "predicted": 1.7181764360556463e-09,
    "model": 2.069281710321955e-09,
    "err_pct": 20.43476251323338
   },
   {
    "dK": 0.563304626881316,
    "predicted": 2.7349325133474643e-09,
    "model": 3.2048586222848864e-09,
    "err_pct": 17.18236580405593
   },
   {
    "dK": 0.6416663889597766,
    "predicted": 4.56895148621653e-09,
    "model": 5.037324753510621e-09,
    "err_pct": 10.251219972614377
   }
  ],
  "life_err_pct": 6.284139964328434,
  "N_exact": 16685992470.682348,
  "N_model": 15637421349.387365,
  "invariance_check_passed": true,
  "note": "A_calibrated_dataset is what run_all_specimens.py's A_DMG should be set to; existing specimen histories were run at A_DMG_demo and all stopped at the 200-event budget, not at failure, so rescaling their recorded N by A_demo_run_all_specimens/A_calibrated_dataset gives cycles simulated so far under the corrected coefficient, not a life."
 }
}
