Repository: isLamek/PINN-of-LPBF-Fatigue-Life

# PINN of LPBF Fatigue Life

A Streamlit app that explains, and shows the evidence for, *Mathematical Modelling of
Fatigue Life of Laser Powder Bed Fusion Components* (Lamek S. Indongo, BSc Hons
Mechanical Engineering, UNAM). It was first built in response to a request for a
**physics-informed machine learning (PIML) comparison model**, and now walks a reader
through the whole method.

Every number and figure is read from the verified pipeline's result files in `data/`
at render time, not recomputed or approximated for display. Where a stage has not
been run, the app says so rather than showing a placeholder.

## Layout

A single-page app with a top bar, read left to right as a story:

| Page | What it shows |
|---|---|
| Overview | The question in plain words, the measured 21× scatter in life, the two-arm method, and one held-out cylinder (P017) followed from CT slice to predicted life |
| Phase 1 · Find the defects | nnU-Net v2 segmentation, an animated CT stack, 5-fold cross-validation (Dice 0.805) |
| Phase 2 · Measure them · where cracks start | The 1342-defect catalogue, the raw CT / overlay / extracted-region viewer, the peridynamic crack animation, and H2 on all 14 measured sections, animated, with the exact first bond marked |
| Phase 3 · Predict the life | The Paris integral animated for any held-out cylinder, every held-out prediction revealed one by one, the Monte Carlo distribution building up, the Bayesian band narrowing per inspection |
| Phase 4 · Test the prediction | The comparison ladder climbed rung by rung, the sign-constrained regression and the PINN, with their verifications |
| Conclusions | The four hypotheses scored from their result files, contributions, limits, next steps |

Every phase opens with the same five boxes: the question, how it is answered, the
check against a known answer, what was found, and what it means.

### Which arm produces the fatigue life

The defect catalogue feeds two independent arms and only one ends in a life. The
**geometry arm** takes the governing defect size into the Paris integral: that is the
life. The validated prediction (path A) uses literature constants for 316L
(C = 6.25e-10, m = 3.94), Murakami's Y = 0.65 and the network's own gauge-cropped
defect size, with the long-crack threshold removed, because at the literature value
of 5 MPa sqrt(m) most of these specimens would be predicted never to fail although
every one failed (the short-crack regime). Nothing is fitted to the fatigue lives; the
typical error is 1.36x on the 14 held-out cylinders, where the best fitted statistical
model in the ladder needs four free parameters to reach 1.43x. The **mechanics arm** is
peridynamics, which establishes the crack initiation site and path.

Peridynamic cycle counts are **not** fatigue lives and the app does not present them as
such. The coefficient behind them was calibrated on soda-lime glass (E = 72 GPa) and
applied to 316H (E = 195 GPa) — 50.7× measured directly — then transferred across a 12.5×
mesh change and an 8–65× crack-size change in a model whose effective Paris exponent under
geometric self-similarity is exactly 2 whatever β is set to. Redoing that calibration
correctly moved the prediction further from the record, not closer, which is what makes
the limit a property of the method rather than of the tuning.

## The two PIML arms (Phase 4)

1. **Hard physics** — `comparison_model`'s existing sign-constrained least-squares
   regression: `log10(Nf) = b0 + b_s*ln(ds) + b_a*ln(sqrt_area)` with `b_s, b_a <= 0`
   enforced as solver bounds, so a physically inconsistent fit is not representable.
2. **Soft physics (new)** — `src/piml_nn.py`: a small neural network trained with a
   hybrid loss, data MSE plus a PDE-residual term that penalises the network's

## Deploying (Streamlit Community Cloud, free)

1. Push this repo to GitHub (already done if you're reading this from the repo).
2. Go to [share.streamlit.io](https://share.streamlit.io), sign in with GitHub.
3. "New app" → pick this repo → branch `main` → main file `app.py` → Deploy.
4. Streamlit Cloud installs `requirements.txt` (including the CPU build of
   PyTorch) automatically. First deploy takes a few minutes; the PINN itself
   trains once per app restart (cached with `st.cache_resource`), not per click.
5. You get a public URL (`https://<name>.streamlit.app`) to share — free-tier
   apps are visible to anyone with the link, so treat it like a public preprint,
   not a private document.

## Data included in this repo

Small derived artefacts (catalogues, verification JSON, the crack-growth GIF)
plus a curated set of real CT and predicted-mask slices for two specimens
(P017, P059 — the z-range where each actually has predicted defects), ~55 MB
total, for the live raw/overlay/extracted-region viewer on the Phase 2 page.
The raw 127 GB ORNL HDF5 archive and the full 436 MB held-out CT/mask folder
stay in the private `Research files/` working tree.

File: data/phase2_extraction/phase2_cylinder_summary.csv
cylinder,process_group,n_defects,pred_flaw_vox,pred_flaw_vox_scaled,aop24_flaw_vox,aop24_porosity_pct,largest_vol_mm3,largest_sqrt_area_um
P007,B_spatter,327,46105,184420,308378,0.0672,0.056968,707.1
P008,B_spatter,319,42774,171096,295136,0.0691,0.037355,611.2
P016,B_spatter,330,45742,182968,272564,0.0649,0.043787,655.9
P017,B_spatter,581,146434,585736,1150015,0.2743,0.152463,1049.0
P023,C_clean,94,9126,36504,44875,0.0107,0.018472,429.8
P027,C_clean,175,16472,65888,81610,0.0206,0.0205,412.5
P032,C_clean,106,10248,40992,50695,0.0121,0.017204,414.8
P037,C_clean,137,13745,54980,77196,0.0164,0.010551,324.8
P045,C_clean,141,15351,61404,91120,0.0198,0.024809,498.1
P046,C_clean,135,15343,61372,85286,0.0203,0.02671,516.8
P051,A_keyhole,5957,534308,2137232,2322125,0.4735,0.067582,821.3
P056,C_clean,76,6942,27768,28667,0.0058,0.017299,415.9
P057,C_clean,72,6630,26520,30567,0.0057,0.017331,416.3
P059,A_keyhole,5721,535659,2142636,2628448,0.5687,0.080414,859.9

File: data/phase2_extraction/phase2_defect_catalogue.csv (part 1 of 2)
cylinder,defect_id,voxels,volume_mm3,equiv_diam_um,sqrt_area_um,z_ext_um,y_ext_um,x_ext_um,flatness
P007,137,1798,0.05696783200000001,477.4,707.1,500.0,836.6,1335.0,0.37
P007,11,1223,0.03874953200000001,419.8,593.3,500.0,925.6,587.4,0.54
P007,86,1117,0.035391028,407.3,594.9,100.0,676.4,801.0,0.12
P007,328,1005,0.03184242,393.3,564.3,100.0,623.0,979.0,0.1
P007,228,953,0.030194852,386.3,549.5,100.0,747.6,694.2,0.13
P007,326,894,0.028325496000000002,378.2,532.2,100.0,623.0,712.0,0.14
P007,237,746,0.023636264000000004,356.1,486.2,100.0,623.0,498.4,0.16
P007,291,740,0.02344616,355.1,484.2,100.0,534.0,979.0,0.1
P007,253,727,0.023034268000000004,353.0,479.9,100.0,569.6,623.0,0.16
P007,2,600,0.0190104,331.1,399.2,500.0,498.4,534.0,0.94
P007,13,593,0.018788612,329.8,433.5,100.0,480.6,658.6,0.15
P007,284,580,0.01837672,327.4,428.7,100.0,498.4,498.4,0.2
P007,198,578,0.018313352,327.0,427.9,100.0,498.4,551.8,0.18
P007,275,571,0.018091564,325.7,425.3,100.0,569.6,480.6,0.18
P007,296,561,0.017774724000000002,323.8,421.6,100.0,551.8,445.0,0.18
P007,33,539,0.017077676,319.5,413.3,100.0,551.8,445.0,0.18
P007,69,526,0.016665784000000003,316.9,408.2,100.0,462.8,623.0,0.16
P007,23,515,0.01631726,314.7,403.9,100.0,516.2,462.8,0.19
P007,74,504,0.015968736,312.4,369.5,500.0,445.0,516.2,0.97
P007,325,464,0.014701376,303.9,383.4,100.0,462.8,551.8,0.18
P007,213,411,0.013022124,291.9,360.9,100.0,338.2,605.2,0.17
P007,20,392,0.012420128000000002,287.3,352.4,100.0,427.2,480.6,0.21
P007,7,392,0.012420128000000002,287.3,352.4,100.0,356.0,498.4,0.2
P007,133,385,0.01219834,285.6,317.9,500.0,373.8,498.4,1.0
P007,169,375,0.0118815,283.1,344.7,100.0,391.6,409.4,0.24
P007,161,365,0.01156466,280.6,335.4,500.0,480.6,462.8,1.04
P007,156,339,0.010740876,273.7,327.7,100.0,534.0,338.2,0.19
P007,320,333,0.010550772000000002,272.1,324.8,100.0,338.2,427.2,0.23
P007,267,318,0.010075512000000002,268.0,317.4,100.0,480.6,373.8,0.21
P007,81,305,0.00966362,264.3,310.9,100.0,427.2,516.2,0.19
P007,208,302,0.009568568,263.4,309.3,100.0,445.0,302.6,0.22
P007,167,293,0.009283412000000001,260.8,304.7,100.0,356.0,445.0,0.22
P007,281,279,0.008839836,256.5,297.3,100.0,373.8,338.2,0.27
P007,41,266,0.008427944,252.5,284.8,500.0,373.8,427.2,1.17
P007,28,266,0.008427944,252.5,290.3,100.0,373.8,391.6,0.26
P007,154,264,0.008364575999999999,251.9,289.2,100.0,284.8,427.2,0.23
P007,57,256,0.008111104000000001,249.3,284.8,100.0,356.0,373.8,0.27
P007,309,246,0.007794264,246.0,279.2,100.0,373.8,284.8,0.27
P007,106,245,0.00776258,245.7,278.6,100.0,284.8,356.0,0.28
P007,238,244,0.007730896000000001,245.3,278.0,100.0,391.6,320.4,0.26
P007,283,242,0.007667528000000001,244.7,276.9,100.0,320.4,338.2,0.3
P007,310,239,0.007572475999999999,243.6,275.2,100.0,391.6,302.6,0.26
P007,96,238,0.007540792000000001,243.3,274.6,100.0,267.0,391.6,0.26
P007,204,236,0.007477424000000001,242.6,273.4,100.0,320.4,338.2,0.3
P007,128,231,0.007319004000000001,240.9,270.5,100.0,320.4,320.4,0.31
P007,103,230,0.00728732,240.5,270.0,100.0,231.4,427.2,0.23
P007,45,227,0.007192268000000001,239.5,268.2,100.0,302.6,338.2,0.3
P007,285,225,0.0071289,238.8,267.0,100.0,267.0,409.4,0.24
P007,99,223,0.007065532000000001,238.1,265.8,100.0,320.4,391.6,0.26
P007,172,220,0.00697048,237.0,264.0,100.0,284.8,373.8,0.27
P007,38,219,0.0069387960000000005,236.6,263.4,100.0,320.4,338.2,0.3
P007,176,214,0.006780376000000001,234.8,260.4,100.0,284.8,338.2,0.3
P007,113,213,0.006748692,234.5,259.8,100.0,267.0,373.8,0.27
P007,118,212,0.006717008000000002,234.1,204.5,500.0,231.4,249.2,2.01
P007,168,211,0.006685324000000001,233.7,258.6,100.0,302.6,320.4,0.31
P007,15,211,0.006685324000000001,233.7,258.6,100.0,320.4,302.6,0.31
P007,36,208,0.006590272,232.6,256.7,100.0,302.6,302.6,0.33
P007,177,203,0.006431852,230.7,253.6,100.0,373.8,338.2,0.27
P007,131,200,0.0063368,229.6,251.7,100.0,320.4,302.6,0.31
P007,164,199,0.006305116000000001,229.2,251.1,100.0,231.4,409.4,0.24
P007,202,193,0.006115012,226.9,247.3,100.0,302.6,302.6,0.33
P007,66,192,0.006083328000000001,226.5,246.6,100.0,320.4,267.0,0.31
P007,187,185,0.00586154,223.7,242.1,100.0,302.6,249.2,0.33
P007,10,182,0.005766488,222.5,240.1,100.0,338.2,249.2,0.3
P007,218,177,0.005608068,220.4,236.8,100.0,195.8,356.0,0.28
P007,91,175,0.0055447,219.6,235.5,100.0,302.6,302.6,0.33
P007,190,175,0.0055447,219.6,235.5,100.0,320.4,231.4,0.31
P007,212,175,0.0055447,219.6,235.5,100.0,213.6,338.2,0.3
P007,94,173,0.005481332000000001,218.8,234.1,100.0,320.4,284.8,0.31
P007,35,173,0.005481332000000001,218.8,234.1,100.0,284.8,284.8,0.35
P007,207,158,0.005006072,212.2,223.7,100.0,249.2,284.8,0.35
P007,327,157,0.004974388,211.8,223.0,100.0,249.2,284.8,0.35
P007,295,156,0.004942704000000001,211.3,222.3,100.0,267.0,231.4,0.37
P007,127,156,0.004942704000000001,211.3,222.3,100.0,213.6,302.6,0.33
P007,83,154,0.004879336000000001,210.4,220.9,100.0,267.0,249.2,0.37
P007,263,154,0.004879336000000001,210.4,220.9,100.0,249.2,267.0,0.37
P007,42,149,0.004720916,208.1,217.3,100.0,249.2,284.8,0.35
P007,195,148,0.004689232000000001,207.7,216.5,100.0,284.8,231.4,0.35
P007,144,146,0.004625864000000001,206.7,215.1,100.0,249.2,249.2,0.4
P007,3,144,0.004562496000000001,205.8,213.6,100.0,231.4,284.8,0.35
P007,316,144,0.004562496000000001,205.8,213.6,100.0,302.6,231.4,0.33
P007,145,142,0.004499128,204.8,212.1,100.0,249.2,249.2,0.4
P007,262,141,0.004467444,204.3,211.4,100.0,249.2,267.0,0.37
P007,79,141,0.004467444,204.3,211.4,100.0,231.4,284.8,0.35
P007,77,141,0.004467444,204.3,211.4,100.0,302.6,249.2,0.33
P007,239,140,0.00443576,203.9,210.6,100.0,249.2,231.4,0.4
P007,282,136,0.004309024000000001,201.9,207.6,100.0,213.6,249.2,0.4
P007,150,135,0.00427734,201.4,206.8,100.0,249.2,249.2,0.4
P007,147,134,0.004245656000000001,200.9,206.0,100.0,231.4,249.2,0.4
P007,89,131,0.004150604000000001,199.4,203.7,100.0,231.4,231.4,0.43
P007,18,130,0.004118920000000001,198.9,203.0,100.0,231.4,249.2,0.4
P007,14,125,0.0039605,196.3,199.0,100.0,231.4,320.4,0.31
P007,125,123,0.003897132,195.2,197.4,100.0,249.2,213.6,0.4
P007,226,122,0.0038654480000000005,194.7,196.6,100.0,231.4,231.4,0.43
P007,54,122,0.0038654480000000005,194.7,196.6,100.0,178.0,302.6,0.33
P007,220,119,0.0037703960000000005,193.1,194.2,100.0,213.6,231.4,0.43
P007,88,118,0.0037387120000000004,192.6,193.4,100.0,213.6,231.4,0.43
P007,159,116,0.003675344,191.5,191.7,100.0,213.6,231.4,0.43
P007,260,115,0.00364366,190.9,190.9,100.0,231.4,231.4,0.43
P007,175,115,0.00364366,190.9,190.9,100.0,231.4,213.6,0.43
P008,270,1179,0.037355436000000006,414.7,611.2,100.0,818.8,765.4,0.12
P008,283,983,0.031145372000000004,390.4,558.1,100.0,747.6,712.0,0.13
P008,7,858,0.027184872000000002,373.1,521.4,100.0,801.0,890.0,0.11
P008,207,844,0.026741296000000005,371.0,517.1,100.0,605.2,694.2,0.14
P008,291,754,0.023889736,357.3,488.8,100.0,729.8,462.8,0.14
P008,58,749,0.023731316000000002,356.5,487.1,100.0,551.8,623.0,0.16
P008,279,696,0.022052064,347.9,469.6,100.0,462.8,729.8,0.14
P008,177,644,0.020404496000000005,339.0,451.7,100.0,480.6,694.2,0.14
P008,34,640,0.02027776,338.3,450.3,100.0,534.0,623.0,0.16
P008,221,580,0.01837672,327.4,428.7,100.0,623.0,409.4,0.16
P008,194,548,0.017362832,321.3,416.7,100.0,551.8,587.4,0.17
P008,179,547,0.017331148,321.1,416.3,500.0,409.4,907.8,0.55
P008,6,503,0.015937051999999997,312.2,399.2,100.0,409.4,605.2,0.17
P008,55,494,0.015651896000000002,310.4,395.6,100.0,462.8,551.8,0.18
P008,292,476,0.015081584000000002,306.5,388.4,100.0,445.0,480.6,0.21
P008,254,475,0.0150499,306.3,387.9,100.0,480.6,516.2,0.19
P008,300,469,0.014859796000000002,305.0,385.5,100.0,462.8,480.6,0.21
P008,274,433,0.013719172,297.0,370.4,100.0,569.6,373.8,0.18
P008,140,427,0.013529068000000002,295.6,367.8,100.0,498.4,427.2,0.2
P008,313,385,0.01219834,285.6,349.3,100.0,480.6,462.8,0.21
P008,112,372,0.011786448000000001,282.4,343.3,100.0,516.2,356.0,0.19
P008,206,357,0.011311188,278.5,336.3,100.0,480.6,338.2,0.21
P008,130,346,0.010962664000000002,275.6,331.1,100.0,445.0,373.8,0.22
P008,237,331,0.010487404,271.6,323.8,100.0,427.2,338.2,0.23
P008,299,328,0.010392352000000002,270.8,322.4,100.0,480.6,302.6,0.21
P008,15,304,0.009631936,264.0,310.4,100.0,356.0,356.0,0.28
P008,50,296,0.009378464000000001,261.6,306.2,100.0,302.6,445.0,0.22
P008,101,288,0.009124992000000002,259.3,302.1,100.0,284.8,427.2,0.23
P008,136,281,0.008903204,257.1,298.4,100.0,320.4,373.8,0.27
P008,236,280,0.00887152,256.8,297.9,100.0,427.2,427.2,0.23
P008,4,278,0.008808152000000001,256.2,296.8,100.0,391.6,302.6,0.26
P008,175,271,0.008586364,254.1,293.0,100.0,284.8,462.8,0.22
P008,174,270,0.00855468,253.7,292.5,100.0,356.0,356.0,0.28
P008,67,268,0.008491312000000003,253.1,291.4,100.0,302.6,409.4,0.24
P008,306,262,0.008301208000000003,251.2,288.1,100.0,338.2,427.2,0.23
P008,94,256,0.008111104000000001,249.3,284.8,100.0,356.0,338.2,0.28
P008,46,252,0.007984368,248.0,282.6,100.0,391.6,267.0,0.26
P008,243,250,0.007921,247.3,281.4,100.0,356.0,356.0,0.28
P008,170,250,0.007921,247.3,281.4,100.0,409.4,356.0,0.24
P008,111,246,0.007794264,246.0,279.2,100.0,338.2,356.0,0.28
P008,168,245,0.00776258,245.7,278.6,100.0,427.2,338.2,0.23
P008,233,243,0.007699212000000001,245.0,277.5,100.0,409.4,267.0,0.24
P008,145,235,0.007445740000000001,242.3,272.9,100.0,356.0,284.8,0.28
P008,222,234,0.007414056,241.9,272.3,100.0,302.6,427.2,0.23
P008,186,234,0.007414056,241.9,272.3,100.0,338.2,338.2,0.3
P008,219,226,0.007160584000000001,239.1,267.6,100.0,356.0,284.8,0.28
P008,87,218,0.006907112000000001,236.3,223.7,500.0,302.6,284.8,1.65
P008,118,216,0.006843744,235.6,261.6,100.0,267.0,373.8,0.27
P008,197,211,0.006685324000000001,233.7,258.6,100.0,320.4,284.8,0.31
P008,86,211,0.006685324000000001,233.7,258.6,100.0,320.4,320.4,0.31
P008,137,210,0.006653640000000001,233.4,232.8,500.0,249.2,302.6,1.65
P008,157,190,0.006019960000000001,225.7,245.4,100.0,338.2,302.6,0.3
P008,132,189,0.005988276000000001,225.3,244.7,100.0,284.8,320.4,0.31
P008,259,187,0.005924908,224.5,243.4,100.0,249.2,320.4,0.31
P008,161,187,0.005924908,224.5,243.4,100.0,284.8,302.6,0.33
P008,166,181,0.005734804000000001,222.1,239.5,100.0,267.0,320.4,0.31
P008,47,180,0.00570312,221.7,238.8,100.0,284.8,267.0,0.35
P008,184,178,0.005639752,220.8,237.5,100.0,302.6,267.0,0.33
P008,75,178,0.005639752,220.8,237.5,100.0,284.8,267.0,0.35
P008,226,177,0.005608068,220.4,236.8,100.0,373.8,249.2,0.27
P008,30,172,0.005449648,218.3,233.4,100.0,320.4,231.4,0.31
P008,62,172,0.005449648,218.3,233.4,100.0,231.4,302.6,0.33
P008,295,171,0.005417964000000001,217.9,232.8,100.0,302.6,249.2,0.33
P008,42,170,0.00538628,217.5,232.1,100.0,302.6,231.4,0.33
P008,210,169,0.0053545960000000005,217.1,231.4,100.0,267.0,302.6,0.33
P008,85,167,0.005291228,216.2,230.0,100.0,231.4,302.6,0.33
P008,176,162,0.005132808,214.0,226.6,100.0,231.4,373.8,0.27
P008,276,161,0.005101124000000001,213.6,225.9,100.0,284.8,249.2,0.35
P008,280,160,0.00506944,213.1,225.2,100.0,267.0,284.8,0.35
P008,250,158,0.005006072,212.2,223.7,100.0,284.8,231.4,0.35
P008,124,158,0.005006072,212.2,223.7,100.0,284.8,249.2,0.35
P008,92,155,0.00491102,210.9,221.6,100.0,231.4,284.8,0.35
P008,71,153,0.004847652,210.0,220.2,100.0,267.0,249.2,0.37
P008,20,151,0.004784284,209.1,218.7,100.0,249.2,249.2,0.4
P008,244,150,0.0047526,208.6,218.0,100.0,267.0,249.2,0.37
P008,195,149,0.004720916,208.1,217.3,100.0,249.2,249.2,0.4
P008,202,148,0.004689232000000001,207.7,216.5,100.0,302.6,213.6,0.33
P008,242,148,0.004689232000000001,207.7,216.5,100.0,267.0,249.2,0.37
P008,28,147,0.004657548,207.2,215.8,100.0,267.0,231.4,0.37
P008,264,146,0.004625864000000001,206.7,215.1,100.0,231.4,267.0,0.37
P008,11,145,0.00459418,206.3,214.3,100.0,284.8,267.0,0.35
P008,61,144,0.004562496000000001,205.8,213.6,100.0,249.2,249.2,0.4
P008,146,140,0.00443576,203.9,210.6,100.0,249.2,267.0,0.37
P008,172,140,0.00443576,203.9,210.6,100.0,267.0,231.4,0.37
P008,285,137,0.004340708,202.4,208.3,100.0,231.4,284.8,0.35
P008,51,137,0.004340708,202.4,208.3,100.0,249.2,231.4,0.4
P008,260,134,0.004245656000000001,200.9,206.0,100.0,249.2,231.4,0.4
P008,249,133,0.004213972,200.4,205.3,100.0,213.6,249.2,0.4
P008,125,133,0.004213972,200.4,205.3,100.0,249.2,231.4,0.4
P008,191,133,0.004213972,200.4,205.3,100.0,249.2,231.4,0.4
P008,68,132,0.004182287999999999,199.9,204.5,100.0,231.4,267.0,0.37
P008,156,131,0.004150604000000001,199.4,203.7,100.0,213.6,267.0,0.37
P008,256,130,0.004118920000000001,198.9,203.0,100.0,195.8,267.0,0.37
P008,252,129,0.004087236000000001,198.4,202.2,100.0,267.0,213.6,0.37
P008,316,128,0.0040555520000000005,197.9,201.4,100.0,231.4,249.2,0.4
P008,311,128,0.0040555520000000005,197.9,201.4,100.0,231.4,231.4,0.43
P008,116,127,0.004023868,197.3,200.6,100.0,213.6,249.2,0.4
P008,198,125,0.0039605,196.3,199.0,100.0,267.0,213.6,0.37
P008,164,125,0.0039605,196.3,199.0,100.0,249.2,231.4,0.4
P008,239,124,0.003928816000000001,195.8,198.2,100.0,231.4,231.4,0.43
P016,215,1382,0.04378728800000001,437.3,655.9,500.0,907.8,818.8,0.55
P016,15,1360,0.04309024,435.0,567.1,500.0,676.4,961.2,0.52
P016,199,1078,0.034155352,402.6,584.4,100.0,765.4,801.0,0.12
P016,259,667,0.021133228000000004,343.0,459.7,100.0,551.8,640.8,0.16
P016,46,653,0.020689652,340.6,454.9,100.0,569.6,516.2,0.18
P016,3,600,0.0190104,331.1,436.0,100.0,445.0,605.2,0.17
P016,42,591,0.018725244000000002,329.5,432.7,100.0,605.2,551.8,0.17
P016,68,589,0.018661876,329.1,430.5,500.0,605.2,516.2,0.83
P016,118,556,0.017616304000000003,322.8,419.7,100.0,409.4,623.0,0.16
P016,47,555,0.01758462,322.6,419.3,100.0,569.6,427.2,0.18
P016,193,547,0.017331148,321.1,416.3,100.0,587.4,569.6,0.17
P016,160,507,0.016063788,313.1,400.8,100.0,320.4,658.6,0.15
P016,326,503,0.015937051999999997,312.2,399.2,100.0,676.4,409.4,0.15
P016,128,491,0.015556844000000004,309.7,394.4,100.0,551.8,391.6,0.18
P016,127,451,0.014289484,301.1,378.0,100.0,462.8,462.8,0.22
P016,211,450,0.0142578,300.9,377.6,100.0,534.0,658.6,0.15
P016,143,449,0.014226116000000004,300.6,331.1,500.0,445.0,356.0,1.12
P016,166,443,0.014036012000000002,299.3,374.6,100.0,445.0,516.2,0.19
P016,194,440,0.01394096,298.6,373.4,100.0,445.0,605.2,0.17
P016,45,424,0.013434016000000003,294.9,366.5,100.0,462.8,409.4,0.22
P016,122,418,0.013243912000000002,293.5,363.9,100.0,373.8,516.2,0.19
P016,51,418,0.013243912000000002,293.5,319.4,500.0,409.4,462.8,1.08
P016,102,410,0.01299044,291.7,360.4,100.0,445.0,569.6,0.18
P016,263,370,0.01172308,281.8,342.4,100.0,640.8,320.4,0.16
P016,273,363,0.011501292000000002,280.1,339.1,100.0,551.8,445.0,0.18
P016,138,361,0.011437924,279.5,338.2,100.0,320.4,551.8,0.18
P016,141,355,0.011247820000000002,278.0,335.4,100.0,480.6,427.2,0.21
P016,114,352,0.011152768,277.2,334.0,100.0,302.6,551.8,0.18
P016,328,352,0.011152768,277.2,334.0,100.0,356.0,462.8,0.22
P016,238,346,0.010962664000000002,275.6,331.1,100.0,409.4,373.8,0.24
P016,197,339,0.010740876,273.7,327.7,100.0,462.8,391.6,0.22
P016,226,325,0.0102973,269.9,320.9,100.0,373.8,409.4,0.24
P016,222,317,0.010043828000000001,267.7,316.9,100.0,427.2,338.2,0.23
P016,324,313,0.009917092000000002,266.6,314.9,100.0,427.2,356.0,0.23
P016,139,312,0.009885408000000002,266.3,314.4,100.0,409.4,373.8,0.24
P016,280,306,0.009695304,264.6,311.4,100.0,480.6,302.6,0.21
P016,91,303,0.009600252000000002,263.7,309.8,100.0,427.2,338.2,0.23
P016,250,288,0.009124992000000002,259.3,302.1,100.0,391.6,373.8,0.26
P016,78,283,0.008966572000000003,257.8,299.4,500.0,409.4,338.2,1.22
P016,190,280,0.00887152,256.8,297.9,100.0,302.6,445.0,0.22
P016,278,275,0.0087131,255.3,295.2,100.0,373.8,391.6,0.26
P016,206,257,0.008142788,249.6,285.4,100.0,391.6,338.2,0.26
P016,43,246,0.007794264,246.0,279.2,100.0,373.8,338.2,0.27
P016,233,245,0.00776258,245.7,278.6,100.0,338.2,320.4,0.3
P016,50,242,0.007667528000000001,244.7,276.9,100.0,249.2,373.8,0.27
P016,325,234,0.007414056,241.9,272.3,100.0,356.0,267.0,0.28
P016,64,228,0.007223952,239.8,268.8,100.0,338.2,320.4,0.3
P016,219,228,0.007223952,239.8,268.8,100.0,231.4,409.4,0.24
P016,264,227,0.007192268000000001,239.5,268.2,100.0,338.2,320.4,0.3
P016,288,225,0.0071289,238.8,267.0,100.0,302.6,356.0,0.28
P016,311,225,0.0071289,238.8,267.0,100.0,284.8,373.8,0.27
P016,84,223,0.007065532000000001,238.1,265.8,100.0,320.4,445.0,0.22
P016,261,220,0.00697048,237.0,264.0,100.0,284.8,338.2,0.3
P016,235,219,0.0069387960000000005,236.6,263.4,100.0,391.6,320.4,0.26
P016,258,212,0.006717008000000002,234.1,259.2,100.0,267.0,356.0,0.28
P016,104,210,0.006653640000000001,233.4,257.9,100.0,284.8,356.0,0.28
P016,220,208,0.006590272,232.6,256.7,100.0,302.6,338.2,0.3
P016,155,201,0.006368484,230.0,252.4,100.0,284.8,338.2,0.3
P016,317,197,0.006241748000000001,228.4,244.7,500.0,302.6,320.4,1.56
P016,23,195,0.00617838,227.7,248.6,100.0,338.2,284.8,0.3
P016,186,190,0.006019960000000001,225.7,245.4,100.0,320.4,284.8,0.31
P016,129,187,0.005924908,224.5,243.4,100.0,356.0,249.2,0.28
P016,35,185,0.00586154,223.7,242.1,100.0,249.2,320.4,0.31
P016,140,185,0.00586154,223.7,242.1,100.0,284.8,284.8,0.35
P016,99,182,0.005766488,222.5,240.1,100.0,338.2,267.0,0.3
P016,209,178,0.005639752,220.8,237.5,100.0,284.8,284.8,0.35
P016,2,174,0.005513016,219.2,234.8,100.0,267.0,284.8,0.35
P016,227,174,0.005513016,219.2,234.8,100.0,284.8,284.8,0.35
P016,117,173,0.005481332000000001,218.8,234.1,100.0,284.8,284.8,0.35
P016,282,173,0.005481332000000001,218.8,234.1,100.0,320.4,249.2,0.31
P016,6,172,0.005449648,218.3,233.4,100.0,284.8,284.8,0.35
P016,152,172,0.005449648,218.3,233.4,100.0,267.0,284.8,0.35
P016,276,172,0.005449648,218.3,233.4,100.0,267.0,284.8,0.35
P016,329,171,0.005417964000000001,217.9,232.8,100.0,302.6,356.0,0.28
P016,14,171,0.005417964000000001,217.9,232.8,100.0,231.4,302.6,0.33
P016,260,167,0.005291228,216.2,230.0,100.0,284.8,267.0,0.35
P016,115,167,0.005291228,216.2,230.0,100.0,249.2,302.6,0.33
P016,255,164,0.005196176000000001,214.9,228.0,100.0,320.4,213.6,0.31
P016,284,163,0.0051644920000000006,214.5,227.3,100.0,267.0,267.0,0.37
P016,248,160,0.00506944,213.1,225.2,100.0,249.2,284.8,0.35
P016,287,156,0.004942704000000001,211.3,222.3,100.0,284.8,231.4,0.35
P016,8,150,0.0047526,208.6,218.0,100.0,267.0,267.0,0.37
P016,33,148,0.004689232000000001,207.7,216.5,100.0,249.2,249.2,0.4
P016,251,146,0.004625864000000001,206.7,215.1,100.0,231.4,267.0,0.37
P016,279,144,0.004562496000000001,205.8,213.6,100.0,231.4,249.2,0.4
P016,314,143,0.004530812,205.3,212.9,100.0,267.0,267.0,0.37
P016,21,143,0.004530812,205.3,212.9,100.0,284.8,213.6,0.35
P016,69,142,0.004499128,204.8,212.1,100.0,267.0,249.2,0.37
P016,116,142,0.004499128,204.8,212.1,100.0,249.2,249.2,0.4
P016,303,141,0.004467444,204.3,211.4,100.0,249.2,249.2,0.4
P016,275,140,0.00443576,203.9,210.6,100.0,231.4,249.2,0.4
P016,72,140,0.00443576,203.9,210.6,100.0,249.2,249.2,0.4
P016,20,140,0.00443576,203.9,210.6,100.0,249.2,249.2,0.4
P016,319,139,0.004404076000000001,203.4,209.9,100.0,267.0,231.4,0.37
P016,149,139,0.004404076000000001,203.4,209.9,100.0,231.4,267.0,0.37
P016,246,138,0.004372392000000001,202.9,209.1,100.0,249.2,249.2,0.4
P016,192,138,0.004372392000000001,202.9,209.1,100.0,249.2,231.4,0.4
P016,134,135,0.00427734,201.4,206.8,100.0,249.2,231.4,0.4
P016,224,133,0.004213972,200.4,205.3,100.0,231.4,249.2,0.4
P016,274,132,0.004182287999999999,199.9,204.5,100.0,231.4,249.2,0.4
P017,273,4812,0.152463408,662.8,1020.2,1300.0,1192.6,1406.2,0.92
P017,503,4110,0.13022124000000002,628.9,1049.0,900.0,1566.4,1477.4,0.57
P017,55,4007,0.12695778800000002,623.6,1035.5,500.0,1085.8,1637.6,0.31
P017,151,3611,0.114410924,602.3,999.5,500.0,1352.8,1210.4,0.37
P017,524,2790,0.08839836000000001,552.7,920.3,500.0,1103.6,1246.0,0.4
P017,508,2451,0.07765748400000001,529.3,799.8,500.0,925.6,979.0,0.51
P017,444,1852,0.058678768000000006,482.1,727.0,500.0,712.0,1139.2,0.44
P017,10,1834,0.05810845600000001,480.6,714.2,500.0,979.0,872.2,0.51
P017,297,1777,0.05630246800000001,475.5,729.4,500.0,1121.4,836.6,0.45
P017,390,1644,0.052088496,463.4,720.8,500.0,943.4,925.6,0.53
P017,517,1533,0.048571572,452.7,696.9,100.0,783.2,1192.6,0.08
P017,331,1495,0.047367580000000006,448.9,688.2,100.0,836.6,943.4,0.11
P017,176,1481,0.046924004,447.5,666.5,500.0,925.6,818.8,0.54
P017,229,1304,0.041315936000000004,428.9,586.0,500.0,623.0,907.8,0.55
P017,149,1275,0.0403971,425.7,612.2,500.0,783.2,1103.6,0.45
P017,319,1255,0.03976342,423.5,584.4,500.0,623.0,818.8,0.61
P017,218,1222,0.038717848000000006,419.7,590.4,500.0,836.6,854.4,0.59
P017,293,1132,0.03586628800000001,409.2,598.9,100.0,712.0,818.8,0.12
P017,573,1098,0.034789032000000004,405.0,589.8,100.0,640.8,943.4,0.11
P017,433,1051,0.033299884,399.2,527.4,500.0,658.6,925.6,0.54
P017,399,995,0.03152558,391.9,561.5,100.0,676.4,836.6,0.12
P017,189,937,0.029687908000000006,384.2,544.9,100.0,551.8,836.6,0.12
P017,22,928,0.029402752,382.9,542.2,100.0,676.4,676.4,0.15
P017,336,910,0.028832440000000004,380.4,537.0,100.0,801.0,765.4,0.12
P017,561,883,0.027976972000000003,376.6,528.9,100.0,658.6,783.2,0.13
P017,271,837,0.026519508,370.0,515.0,100.0,783.2,765.4,0.13
P017,409,823,0.026075932000000003,367.9,510.6,100.0,623.0,569.6,0.16
P017,83,819,0.025949196000000004,367.3,509.4,100.0,605.2,712.0,0.14
P017,201,812,0.025727408,366.3,493.3,500.0,551.8,783.2,0.64
P017,174,808,0.025600672000000005,365.7,506.0,100.0,729.8,712.0,0.14
P017,26,799,0.025315516000000003,364.3,503.1,100.0,676.4,551.8,0.15
P017,280,781,0.024745204000000003,361.5,467.2,500.0,623.0,569.6,0.8
P017,308,781,0.024745204000000003,361.5,497.4,100.0,640.8,605.2,0.16
P017,41,776,0.024586784000000004,360.8,495.9,100.0,676.4,729.8,0.14
P017,186,762,0.024143208,358.6,491.4,100.0,872.2,640.8,0.11
P017,220,741,0.023477844000000005,355.3,484.5,100.0,551.8,658.6,0.15
P017,286,736,0.023319424000000005,354.5,482.9,100.0,729.8,516.2,0.14
P017,464,728,0.023065952,353.2,480.3,100.0,605.2,516.2,0.17
P017,386,722,0.022875848,352.2,425.7,500.0,498.4,551.8,0.91
P017,127,698,0.022115432,348.3,470.3,100.0,623.0,551.8,0.16
P017,272,669,0.021196596000000005,343.4,460.4,100.0,694.2,551.8,0.14
P017,68,662,0.020974808,342.2,442.5,500.0,498.4,605.2,0.83
P017,473,662,0.020974808,342.2,458.0,100.0,676.4,445.0,0.15
P017,393,639,0.020246076,338.2,450.0,100.0,534.0,569.6,0.18
P017,465,636,0.020151024000000003,337.6,448.9,100.0,694.2,480.6,0.14
P017,353,623,0.019739132,335.3,444.3,100.0,480.6,818.8,0.12
P017,455,617,0.019549028000000003,334.2,442.1,100.0,569.6,569.6,0.18
P017,412,613,0.019422292,333.5,440.7,100.0,694.2,551.8,0.14
P017,536,612,0.019390608,333.3,440.3,100.0,801.0,623.0,0.12
P017,496,611,0.019358924000000003,333.1,440.0,100.0,640.8,445.0,0.16
P017,232,607,0.019232188,332.4,438.5,100.0,534.0,605.2,0.17
P017,184,597,0.018915348,330.6,434.9,100.0,409.4,747.6,0.13
P017,556,581,0.018408404000000003,327.6,411.3,500.0,409.4,569.6,0.88
P017,102,577,0.018281668000000004,326.8,427.6,100.0,658.6,462.8,0.15
P017,287,574,0.018186616000000003,326.3,426.5,100.0,569.6,551.8,0.18
P017,53,571,0.018091564,325.7,425.3,100.0,534.0,516.2,0.19
P017,267,564,0.017869776,324.4,422.7,100.0,605.2,498.4,0.17
P017,108,558,0.017679672,323.2,420.5,100.0,623.0,498.4,0.16
P017,294,541,0.017141044000000005,319.9,414.0,100.0,640.8,427.2,0.16
P017,157,538,0.017045992,319.3,412.9,100.0,623.0,623.0,0.16
P017,568,524,0.016602416000000005,316.5,407.5,100.0,409.4,587.4,0.17
P017,91,523,0.016570732,316.3,407.1,100.0,605.2,391.6,0.17
P017,320,522,0.016539048,316.1,406.7,100.0,462.8,534.0,0.19
P017,240,521,0.016507364000000004,315.9,406.3,100.0,516.2,462.8,0.19
P017,306,503,0.015937051999999997,312.2,399.2,500.0,658.6,427.2,0.76
P017,185,497,0.015746948,311.0,396.8,100.0,427.2,534.0,0.19
P017,85,494,0.015651896000000002,310.4,395.6,100.0,427.2,534.0,0.19
P017,182,491,0.015556844000000004,309.7,394.4,100.0,498.4,569.6,0.18
P017,277,488,0.015461792000000002,309.1,393.2,100.0,587.4,480.6,0.17
P017,112,484,0.015335056000000001,308.2,391.6,100.0,498.4,480.6,0.2
P017,254,477,0.015113268000000003,306.8,388.8,100.0,498.4,516.2,0.19
P017,579,476,0.015081584000000002,306.5,388.4,100.0,569.6,498.4,0.18
P017,541,471,0.014923164000000003,305.5,386.3,100.0,480.6,462.8,0.21
P017,74,467,0.014796428,304.6,384.7,100.0,551.8,445.0,0.18
P017,206,463,0.014669692000000002,303.7,383.0,100.0,587.4,462.8,0.17
P017,562,460,0.01457464,303.1,381.8,100.0,569.6,427.2,0.18
P017,531,454,0.014384536000000002,301.7,379.3,100.0,551.8,373.8,0.18
P017,69,443,0.014036012000000002,299.3,374.6,100.0,587.4,534.0,0.17
P017,378,441,0.013972644,298.8,373.8,100.0,534.0,516.2,0.19
P017,34,440,0.01394096,298.6,350.2,500.0,427.2,462.8,1.08
P017,334,436,0.013814224000000002,297.7,371.7,100.0,480.6,551.8,0.18
P017,349,427,0.013529068000000002,295.6,356.9,500.0,498.4,516.2,0.97
P017,363,427,0.013529068000000002,295.6,367.8,100.0,409.4,480.6,0.21
P017,60,427,0.013529068000000002,295.6,367.8,100.0,516.2,551.8,0.18
P017,533,427,0.013529068000000002,295.6,367.8,100.0,409.4,587.4,0.17
P017,137,426,0.013497384,295.4,367.4,100.0,445.0,605.2,0.17
P017,442,411,0.013022124,291.9,360.9,100.0,427.2,569.6,0.18
P017,47,409,0.012958756000000002,291.4,360.0,100.0,445.0,427.2,0.22
P017,580,408,0.012927072000000001,291.2,359.5,100.0,480.6,445.0,0.21
P017,499,405,0.012832020000000001,290.5,358.2,100.0,462.8,427.2,0.22
P017,142,404,0.012800336000000002,290.2,357.8,100.0,409.4,694.2,0.14
P017,17,404,0.012800336000000002,290.2,357.8,100.0,427.2,498.4,0.2
P017,39,404,0.012800336000000002,290.2,357.8,100.0,516.2,409.4,0.19
P017,141,402,0.012736968,289.7,356.9,100.0,480.6,409.4,0.21
P017,107,396,0.012546864000000001,288.3,354.2,100.0,551.8,427.2,0.18
P017,405,395,0.01251518,288.1,353.8,100.0,480.6,391.6,0.21
P017,150,390,0.01235676,286.8,351.5,100.0,462.8,462.8,0.22
P017,93,390,0.01235676,286.8,351.5,100.0,480.6,516.2,0.19
P017,578,389,0.012325076000000003,286.6,351.1,100.0,391.6,462.8,0.22
P017,170,379,0.012008236,284.1,346.5,100.0,480.6,462.8,0.21
P023,29,583,0.018471772,328.0,429.8,100.0,480.6,587.4,0.17
P023,70,385,0.01219834,285.6,349.3,100.0,498.4,409.4,0.2
P023,89,382,0.012103288,284.9,341.9,500.0,373.8,498.4,1.0
P023,24,362,0.011469608000000003,279.8,338.7,100.0,409.4,462.8,0.22
P023,71,250,0.007921,247.3,281.4,100.0,427.2,338.2,0.23
P023,14,245,0.00776258,245.7,278.6,100.0,356.0,338.2,0.28
P023,51,211,0.006685324000000001,233.7,258.6,500.0,284.8,409.4,1.22
P023,92,198,0.006273432000000001,228.8,250.5,100.0,320.4,302.6,0.31
P023,90,198,0.006273432000000001,228.8,250.5,100.0,284.8,338.2,0.3
P023,9,187,0.005924908,224.5,243.4,100.0,338.2,320.4,0.3
P023,38,182,0.005766488,222.5,240.1,100.0,267.0,320.4,0.31
P023,58,177,0.005608068,220.4,236.8,100.0,302.6,249.2,0.33
P023,31,171,0.005417964000000001,217.9,232.8,100.0,320.4,249.2,0.31
P023,81,169,0.0053545960000000005,217.1,231.4,100.0,320.4,267.0,0.31
P023,80,142,0.004499128,204.8,212.1,100.0,267.0,249.2,0.37
P023,59,138,0.004372392000000001,202.9,209.1,100.0,249.2,249.2,0.4
P023,11,136,0.004309024000000001,201.9,207.6,100.0,231.4,249.2,0.4
P023,42,134,0.004245656000000001,200.9,206.0,100.0,231.4,267.0,0.37
P023,8,134,0.004245656000000001,200.9,206.0,100.0,249.2,249.2,0.4
P023,43,126,0.003992184,196.8,199.8,100.0,249.2,195.8,0.4
P023,74,117,0.003707028,192.0,192.5,100.0,231.4,231.4,0.43
P023,6,115,0.00364366,190.9,190.9,100.0,213.6,231.4,0.43
P023,13,112,0.003548608,189.2,188.4,100.0,195.8,249.2,0.4
P023,55,108,0.003421872,187.0,185.0,100.0,213.6,231.4,0.43
P023,91,108,0.003421872,187.0,185.0,100.0,302.6,178.0,0.33
P023,1,105,0.0033268200000000003,185.2,182.4,100.0,213.6,231.4,0.43
P023,73,104,0.003295136,184.6,181.5,100.0,213.6,213.6,0.47
P023,69,103,0.0032634520000000005,184.0,180.7,100.0,231.4,213.6,0.43
P023,93,103,0.0032634520000000005,184.0,180.7,100.0,231.4,213.6,0.43
P023,57,102,0.0032317680000000003,183.4,179.8,100.0,213.6,213.6,0.47
P023,50,101,0.0032000840000000006,182.8,178.9,100.0,213.6,213.6,0.47
P023,60,100,0.0031684,182.2,178.0,100.0,213.6,195.8,0.47
P023,33,97,0.0030733480000000005,180.4,175.3,100.0,213.6,195.8,0.47
P023,36,96,0.0030416640000000003,179.8,174.4,100.0,195.8,213.6,0.47
P023,62,95,0.0030099800000000006,179.1,173.5,100.0,213.6,213.6,0.47
P023,87,92,0.0029149280000000007,177.2,170.7,100.0,213.6,195.8,0.47
P023,45,89,0.002819876,175.3,167.9,100.0,195.8,195.8,0.51
P023,82,85,0.00269314,172.6,164.1,100.0,195.8,178.0,0.51
P023,41,85,0.00269314,172.6,164.1,100.0,195.8,195.8,0.51
P023,54,84,0.002661456,171.9,163.1,100.0,178.0,195.8,0.51
P023,30,82,0.0025980880000000006,170.6,161.2,100.0,195.8,195.8,0.51
P023,65,81,0.002566404,169.9,160.2,100.0,195.8,195.8,0.51
P023,66,81,0.002566404,169.9,160.2,100.0,195.8,195.8,0.51
P023,39,79,0.002503036,168.5,158.2,100.0,178.0,195.8,0.51
P023,67,77,0.0024396680000000003,167.0,156.2,100.0,195.8,195.8,0.51
P023,4,75,0.0023763,165.6,154.2,100.0,178.0,178.0,0.56
P023,79,74,0.0023446160000000003,164.8,153.1,100.0,178.0,195.8,0.51
P023,37,73,0.0023129320000000006,164.1,152.1,100.0,178.0,178.0,0.56
P023,34,72,0.0022812480000000005,163.3,151.0,100.0,178.0,178.0,0.56
P023,94,72,0.0022812480000000005,163.3,151.0,100.0,160.2,195.8,0.51
P023,26,69,0.0021861960000000005,161.0,147.9,100.0,178.0,178.0,0.56
P023,64,68,0.0021545120000000004,160.2,146.8,100.0,178.0,160.2,0.56
P023,75,68,0.0021545120000000004,160.2,146.8,100.0,160.2,178.0,0.56
P023,28,68,0.0021545120000000004,160.2,146.8,100.0,178.0,160.2,0.56
P023,44,67,0.0021228280000000006,159.5,145.7,100.0,178.0,178.0,0.56
P023,49,66,0.0020911439999999996,158.7,144.6,100.0,178.0,160.2,0.56
P023,21,65,0.0020594600000000004,157.9,143.5,100.0,178.0,178.0,0.56
P023,20,65,0.0020594600000000004,157.9,143.5,100.0,178.0,178.0,0.56
P023,32,64,0.0020277760000000002,157.0,142.4,100.0,160.2,178.0,0.56
P023,85,64,0.0020277760000000002,157.0,142.4,100.0,178.0,160.2,0.56
P023,7,60,0.0019010400000000003,153.7,137.9,100.0,160.2,160.2,0.62
P023,5,60,0.0019010400000000003,153.7,137.9,100.0,160.2,160.2,0.62
P023,10,59,0.0018693560000000002,152.8,136.7,100.0,160.2,160.2,0.62
P023,53,58,0.001837672,152.0,135.6,100.0,178.0,160.2,0.56
P023,46,55,0.00174262,149.3,132.0,100.0,160.2,160.2,0.62
P023,84,53,0.0016792520000000004,147.5,129.6,100.0,160.2,160.2,0.62
P023,19,53,0.0016792520000000004,147.5,129.6,100.0,160.2,160.2,0.62
P023,72,53,0.0016792520000000004,147.5,129.6,100.0,160.2,142.4,0.62
P023,88,51,0.0016158840000000002,145.6,127.1,100.0,160.2,142.4,0.62
P023,17,50,0.0015842,144.6,125.9,100.0,160.2,160.2,0.62
P023,76,49,0.0015525160000000003,143.7,124.6,100.0,142.4,142.4,0.7
P023,16,48,0.0015208320000000002,142.7,123.3,100.0,142.4,142.4,0.7
P023,27,44,0.001394096,138.6,118.1,100.0,142.4,142.4,0.7
P023,15,43,0.001362412,137.5,116.7,100.0,142.4,142.4,0.7
P023,86,42,0.001330728,136.5,115.4,100.0,142.4,142.4,0.7
P023,47,39,0.0012356760000000002,133.1,111.2,100.0,124.6,124.6,0.8
P023,63,39,0.0012356760000000002,133.1,111.2,100.0,124.6,124.6,0.8
P023,77,37,0.0011723080000000002,130.8,108.3,100.0,124.6,124.6,0.8
P023,2,36,0.0011406240000000002,129.6,106.8,100.0,124.6,124.6,0.8
P023,25,34,0.0010772560000000002,127.2,103.8,100.0,124.6,106.8,0.8
P023,35,28,0.000887152,119.2,94.2,100.0,106.8,106.8,0.94
P023,68,27,0.000855468,117.8,92.5,100.0,106.8,106.8,0.94
P023,48,26,0.000823784,116.3,90.8,100.0,106.8,106.8,0.94
P023,40,24,0.0007604160000000001,113.2,87.2,100.0,106.8,106.8,0.94
P023,56,19,0.000601996,104.8,77.6,100.0,89.0,89.0,1.12
P023,23,17,0.0005386280000000001,100.9,73.4,100.0,89.0,89.0,1.12
P023,83,16,0.0005069440000000001,98.9,71.2,100.0,89.0,71.2,1.12
P023,61,15,0.0004752600000000001,96.8,68.9,100.0,89.0,71.2,1.12
P023,3,14,0.000443576,94.6,66.6,100.0,71.2,89.0,1.12
P023,22,12,0.00038020800000000004,89.9,61.7,100.0,71.2,71.2,1.4
P023,18,10,0.00031684,84.6,56.3,100.0,71.2,71.2,1.4
P023,78,7,0.000221788,75.1,47.1,100.0,53.4,53.4,1.87
P023,52,4,0.00012673600000000001,62.3,35.6,100.0,53.4,53.4,1.87
P023,12,3,9.505200000000001e-05,56.6,30.8,100.0,35.6,35.6,2.81
P027,69,647,0.020499548,339.6,233.4,2500.0,267.0,302.6,8.26
P027,37,647,0.020499548,339.6,240.8,2100.0,249.2,338.2,6.21
P027,121,537,0.017014308,319.1,412.5,100.0,445.0,569.6,0.18
P027,49,425,0.0134657,295.2,367.0,100.0,427.2,516.2,0.19
P027,23,360,0.01140624,279.3,236.8,900.0,284.8,284.8,3.16
P027,50,357,0.011311188,278.5,336.3,100.0,462.8,391.6,0.22
P027,47,356,0.011279504,278.2,335.8,100.0,427.2,391.6,0.23
P027,148,315,0.00998046,267.1,217.3,900.0,249.2,267.0,3.37
P027,164,302,0.009568568,263.4,309.3,100.0,320.4,427.2,0.23
P027,130,300,0.0095052,262.8,308.3,100.0,320.4,445.0,0.22
P027,27,241,0.007635844,244.3,276.3,100.0,356.0,302.6,0.28
P027,133,222,0.0070338480000000005,237.7,232.1,500.0,267.0,284.8,1.76
P027,171,191,0.006051644,226.1,206.0,500.0,249.2,231.4,2.01
P027,162,189,0.005988276000000001,225.3,244.7,100.0,267.0,302.6,0.33
P027,151,177,0.005608068,220.4,236.8,100.0,284.8,267.0,0.35
P027,136,177,0.005608068,220.4,236.8,100.0,231.4,338.2,0.3
P027,88,177,0.005608068,220.4,236.8,100.0,249.2,320.4,0.31
P027,140,175,0.0055447,219.6,235.5,100.0,284.8,338.2,0.3
P027,96,171,0.005417964000000001,217.9,232.8,100.0,284.8,267.0,0.35
P027,28,169,0.0053545960000000005,217.1,231.4,100.0,267.0,267.0,0.37
P027,144,166,0.005259544,215.8,229.3,100.0,249.2,302.6,0.33
P027,79,155,0.00491102,210.9,221.6,100.0,249.2,267.0,0.37
P027,38,152,0.004815968,209.5,219.5,100.0,267.0,267.0,0.37
P027,13,151,0.004784284,209.1,218.7,100.0,249.2,267.0,0.37
P027,125,139,0.004404076000000001,203.4,209.9,100.0,267.0,249.2,0.37
P027,126,136,0.004309024000000001,201.9,207.6,100.0,249.2,249.2,0.4
P027,85,133,0.004213972,200.4,205.3,100.0,231.4,249.2,0.4
P027,114,133,0.004213972,200.4,179.8,500.0,213.6,213.6,2.34
P027,64,121,0.0038337640000000004,194.2,195.8,100.0,231.4,249.2,0.4
P027,142,120,0.0038020800000000007,193.6,195.0,100.0,231.4,231.4,0.43
P027,30,119,0.0037703960000000005,193.1,194.2,100.0,231.4,213.6,0.43
P027,2,118,0.0037387120000000004,192.6,193.4,100.0,231.4,213.6,0.43
P027,156,117,0.003707028,192.0,192.5,100.0,231.4,231.4,0.43
P027,62,117,0.003707028,192.0,192.5,100.0,231.4,231.4,0.43
P027,60,116,0.003675344,191.5,191.7,100.0,249.2,213.6,0.4
P027,111,116,0.003675344,191.5,191.7,100.0,213.6,231.4,0.43
P027,174,114,0.003611976,190.4,190.1,100.0,249.2,213.6,0.4
P027,9,112,0.003548608,189.2,188.4,100.0,213.6,231.4,0.43
P027,81,112,0.003548608,189.2,188.4,100.0,231.4,231.4,0.43
P027,163,111,0.0035169240000000003,188.7,187.5,100.0,213.6,213.6,0.47
P027,77,108,0.003421872,187.0,185.0,100.0,213.6,213.6,0.47
P027,135,107,0.0033901880000000006,186.4,184.1,100.0,213.6,213.6,0.47
P027,33,105,0.0033268200000000003,185.2,182.4,100.0,231.4,195.8,0.43
P027,119,103,0.0032634520000000005,184.0,180.7,100.0,249.2,195.8,0.4
P027,55,102,0.0032317680000000003,183.4,179.8,100.0,213.6,213.6,0.47
P027,141,101,0.0032000840000000006,182.8,178.9,100.0,213.6,213.6,0.47
P027,67,99,0.0031367160000000003,181.6,177.1,100.0,195.8,213.6,0.47
P027,11,98,0.0031050320000000006,181.0,176.2,100.0,195.8,213.6,0.47
P027,94,98,0.0031050320000000006,181.0,176.2,100.0,213.6,195.8,0.47
P027,118,98,0.0031050320000000006,181.0,176.2,100.0,213.6,195.8,0.47
P027,99,97,0.0030733480000000005,180.4,175.3,100.0,195.8,213.6,0.47
P027,6,97,0.0030733480000000005,180.4,175.3,100.0,213.6,195.8,0.47
P027,153,96,0.0030416640000000003,179.8,174.4,100.0,231.4,195.8,0.43
P027,40,95,0.0030099800000000006,179.1,173.5,100.0,213.6,213.6,0.47
P027,100,94,0.0029782960000000005,178.5,172.6,100.0,213.6,195.8,0.47
P027,139,94,0.0029782960000000005,178.5,172.6,100.0,195.8,213.6,0.47
P027,73,92,0.0029149280000000007,177.2,170.7,100.0,213.6,195.8,0.47
P027,48,90,0.00285156,175.9,168.9,100.0,195.8,195.8,0.51
P027,63,90,0.00285156,175.9,168.9,100.0,195.8,195.8,0.51
P027,87,87,0.002756508,174.0,166.0,100.0,195.8,195.8,0.51
P027,65,87,0.002756508,174.0,166.0,100.0,195.8,195.8,0.51
P027,103,87,0.002756508,174.0,166.0,100.0,195.8,195.8,0.51
P027,45,86,0.002724824,173.3,165.1,100.0,178.0,195.8,0.51
P027,4,86,0.002724824,173.3,165.1,100.0,213.6,195.8,0.47
P027,72,85,0.00269314,172.6,164.1,100.0,195.8,195.8,0.51
P027,143,84,0.002661456,171.9,163.1,100.0,195.8,195.8,0.51
P027,98,84,0.002661456,171.9,163.1,100.0,195.8,195.8,0.51
P027,106,83,0.002629772,171.3,162.2,100.0,195.8,178.0,0.51
P027,108,83,0.002629772,171.3,162.2,100.0,178.0,195.8,0.51
P027,68,83,0.002629772,171.3,162.2,100.0,195.8,195.8,0.51
P027,52,82,0.0025980880000000006,170.6,161.2,100.0,195.8,178.0,0.51
P027,175,82,0.0025980880000000006,170.6,161.2,100.0,195.8,195.8,0.51
P027,10,81,0.002566404,169.9,160.2,100.0,195.8,178.0,0.51
P027,155,81,0.002566404,169.9,160.2,100.0,195.8,195.8,0.51
P027,35,81,0.002566404,169.9,160.2,100.0,195.8,195.8,0.51
P027,159,80,0.00253472,169.2,159.2,100.0,195.8,178.0,0.51
P027,102,78,0.0024713520000000004,167.7,157.2,100.0,195.8,178.0,0.51
P027,146,77,0.0024396680000000003,167.0,156.2,100.0,178.0,178.0,0.56
P027,172,76,0.002407984,166.3,155.2,100.0,178.0,178.0,0.56
P027,145,76,0.002407984,166.3,155.2,100.0,178.0,178.0,0.56
P027,82,76,0.002407984,166.3,155.2,100.0,178.0,178.0,0.56
P027,29,75,0.0023763,165.6,154.2,100.0,178.0,195.8,0.51
P027,78,75,0.0023763,165.6,154.2,100.0,178.0,178.0,0.56
P027,157,74,0.0023446160000000003,164.8,153.1,100.0,178.0,178.0,0.56
P027,95,73,0.0023129320000000006,164.1,152.1,100.0,178.0,178.0,0.56
P027,7,72,0.0022812480000000005,163.3,151.0,100.0,178.0,178.0,0.56
P027,80,70,0.00221788,161.8,148.9,100.0,178.0,178.0,0.56
P027,86,69,0.0021861960000000005,161.0,147.9,100.0,178.0,178.0,0.56
P027,66,69,0.0021861960000000005,161.0,147.9,100.0,178.0,178.0,0.56
P027,20,67,0.0021228280000000006,159.5,145.7,100.0,160.2,178.0,0.56
P027,36,67,0.0021228280000000006,159.5,145.7,100.0,178.0,178.0,0.56
P027,158,65,0.0020594600000000004,157.9,143.5,100.0,160.2,178.0,0.56
P027,107,65,0.0020594600000000004,157.9,143.5,100.0,178.0,178.0,0.56
P027,104,65,0.0020594600000000004,157.9,143.5,100.0,160.2,178.0,0.56
P027,56,65,0.0020594600000000004,157.9,143.5,100.0,160.2,178.0,0.56
P027,21,64,0.0020277760000000002,157.0,142.4,100.0,160.2,160.2,0.62
P027,42,64,0.0020277760000000002,157.0,142.4,100.0,178.0,160.2,0.56
P027,105,64,0.0020277760000000002,157.0,142.4,100.0,160.2,178.0,0.56
P027,127,64,0.0020277760000000002,157.0,142.4,100.0,178.0,160.2,0.56
P027,128,63,0.001996092,156.2,141.3,100.0,160.2,178.0,0.56
P032,99,543,0.017204412,320.3,414.8,100.0,462.8,676.4,0.15
P032,103,417,0.013212228,293.3,363.5,100.0,373.8,498.4,0.2
P032,49,385,0.01219834,285.6,349.3,100.0,551.8,391.6,0.18
P032,82,302,0.009568568,263.4,309.3,100.0,356.0,356.0,0.28
P032,2,279,0.008839836,256.5,297.3,100.0,409.4,356.0,0.24
P032,70,256,0.008111104000000001,249.3,284.8,100.0,320.4,356.0,0.28
P032,3,251,0.007952684000000002,247.7,282.0,100.0,427.2,267.0,0.23
P032,32,241,0.007635844,244.3,276.3,100.0,427.2,284.8,0.23
P032,106,223,0.007065532000000001,238.1,265.8,100.0,445.0,302.6,0.22
P032,7,217,0.006875428000000001,235.9,262.2,100.0,267.0,427.2,0.23
P032,59,204,0.006463536000000001,231.1,254.2,100.0,320.4,338.2,0.3
P032,15,201,0.006368484,230.0,252.4,100.0,302.6,302.6,0.33
P032,85,199,0.006305116000000001,229.2,251.1,100.0,320.4,320.4,0.31
P032,23,195,0.00617838,227.7,248.6,100.0,320.4,284.8,0.31
P032,102,166,0.005259544,215.8,229.3,100.0,267.0,249.2,0.37
P032,48,162,0.005132808,214.0,226.6,100.0,249.2,284.8,0.35
P032,37,159,0.005037756000000001,212.7,224.4,100.0,231.4,320.4,0.31
P032,62,154,0.004879336000000001,210.4,220.9,100.0,249.2,284.8,0.35
P032,73,153,0.004847652,210.0,220.2,100.0,267.0,267.0,0.37
P032,34,151,0.004784284,209.1,218.7,100.0,231.4,302.6,0.33
P032,86,138,0.004372392000000001,202.9,209.1,100.0,249.2,267.0,0.37
P032,74,131,0.004150604000000001,199.4,203.7,100.0,231.4,231.4,0.43
P032,24,130,0.004118920000000001,198.9,203.0,100.0,231.4,249.2,0.4
P032,31,130,0.004118920000000001,198.9,203.0,100.0,213.6,267.0,0.37
P032,1,124,0.003928816000000001,195.8,198.2,100.0,213.6,249.2,0.4
P032,79,121,0.0038337640000000004,194.2,195.8,100.0,213.6,231.4,0.43
P032,42,118,0.0037387120000000004,192.6,193.4,100.0,249.2,213.6,0.4
P032,93,113,0.0035802920000000005,189.8,189.2,100.0,231.4,213.6,0.43
P032,52,110,0.00348524,188.1,186.7,100.0,213.6,231.4,0.43
P032,98,109,0.0034535560000000004,187.5,185.8,100.0,213.6,231.4,0.43
P032,55,108,0.003421872,187.0,185.0,100.0,231.4,213.6,0.43
P032,84,104,0.003295136,184.6,181.5,100.0,213.6,213.6,0.47
P032,16,103,0.0032634520000000005,184.0,180.7,100.0,195.8,213.6,0.47
